Repository: mwitman1/HEAhydrideMLv2

The cleaned ML-ready HydPARK database as per (https://pubs.acs.org/doi/abs/10.1021/acs.jpclett.9b02971) is at HYDPARK_ML_ready.csv

Some pre-extracted MP data is at ElementalH_Ef_MP.csv, to reproduce you will need your own API key

Main jupyter notebook is metal_hydride_ML_v4.ipynb which contains:
- Model by default is now trained on HydPARK+ feature and data augmentation by default (https://chemrxiv.org/articles/preprint/Data-Driven_Discovery_and_Synthesis_of_High_Entropy_Alloy_Hydrides_with_Targeted_Thermodynamic_Stability/13697464) 
- Added in an H/M model
- Screens a more comprehensive chemical space and identifies Pareto optimal materials

File: hea_h2storage/ml_data/HYDPARK_ML_ready.csv (part 2 of 13)
nce,maxdiff_NsValence,dev_NsValence,max_NsValence,min_NsValence,most_NsValence,mean_NpValence,maxdiff_NpValence,dev_NpValence,max_NpValence,min_NpValence,most_NpValence,mean_NdValence,maxdiff_NdValence,dev_NdValence,max_NdValence,min_NdValence,most_NdValence,mean_NfValence,maxdiff_NfValence,dev_NfValence,max_NfValence,min_NfValence,most_NfValence,mean_NValance,maxdiff_NValance,dev_NValance,max_NValance,min_NValance,most_NValance,mean_NsUnfilled,maxdiff_NsUnfilled,dev_NsUnfilled,max_NsUnfilled,min_NsUnfilled,most_NsUnfilled,mean_NpUnfilled,maxdiff_NpUnfilled,dev_NpUnfilled,max_NpUnfilled,min_NpUnfilled,most_NpUnfilled,mean_NdUnfilled,maxdiff_NdUnfilled,dev_NdUnfilled,max_NdUnfilled,min_NdUnfilled,most_NdUnfilled,mean_NfUnfilled,maxdiff_NfUnfilled,dev_NfUnfilled,max_NfUnfilled,min_NfUnfilled,most_NfUnfilled,mean_NUnfilled,maxdiff_NUnfilled,dev_NUnfilled,max_NUnfilled,min_NUnfilled,most_NUnfilled,mean_GSvolume_pa,maxdiff_GSvolume_pa,dev_GSvolume_pa,max_GSvolume_pa,min_GSvolume_pa,most_GSvolume_pa,mean_GSbandgap,maxdiff_GSbandgap,dev_GSbandgap,max_GSbandgap,min_GSbandgap,most_GSbandgap,mean_GSmagmom,maxdiff_GSmagmom,dev_GSmagmom,max_GSmagmom,min_GSmagmom,most_GSmagmom,mean_SpaceGroupNumber,maxdiff_SpaceGroupNumber,dev_SpaceGroupNumber,max_SpaceGroupNumber,min_SpaceGroupNumber,most_SpaceGroupNumber,frac_sValence,frac_pValence,frac_dValence,frac_fValence,CanFormIonic,MaxIonicChar,MeanIonicChar,energy_per_atom,formation_energy_per_atom,nsites,density,volume,volume_ps,empty_volume_ps
71,214,AB,Ti1Mn0.1Fe0.9,1.9,29.5,25,2.6,"Johnson, 1978",330.0,,,,TiFe.9Mn.1 (M),106.88775890335351,2.600000000000001,0.9555114450274368,3,0.6745368781616021,0.6002313922327344,0.5486264466465947,0.5287150527436363,0.5151821958260225,23.950000000000003,4,1.95,26,22,22.0,48.85,12,5.85,55,43,43.0,51.810652250000004,7.9780000000000015,3.9436522500000013,55.845,47.867,47.867,1861.4,422.0,79.6,1941.0,1519.0,1941.0,5.95,4,1.9500000000000002,8,4,4.0,4.0,0,0.0,4,4,4.0,146.35,28,13.65,160,132,160.0,1.671,0.29000000000000004,0.1431,1.83,1.54,1.54,2.0,0,0.0,2,2,2.0,0.0,0,0.0,0,0,0.0,3.95,4,1.9500000000000002,6,2,2.0,0.0,0,0.0,0,0,0.0,5.95,4,1.9500000000000002,8,4,4.0,0.0,0,0.0,0,0,0.0,0.0,0,0.0,0,0,0.0,6.05,4,1.9500000000000002,8,4,8.0,0.0,0,0.0,0,0,0.0,6.05,4,1.9500000000000002,8,4,8.0,13.697879310345,6.202413793100002,2.9921206896550006,16.69,10.4875862069,16.69,0.0,0.0,0.0,0.0,0,0,0.9498250327011494,2.1106402666666666,1.0447539905689656,2.1106628,2.25333333333e-05,2.25333333333e-05,210.89999999999998,35,16.9,229,194,194.0,0.3361344537815126,0.0,0.6638655462184874,0.0,0,0.020805515598651292,0.010237144599658932,,,,,,,
72,216,AB,Ti1Fe0.9Ni0.1,1.4,35.6,50,1.8,"Lee, 1999",1211.0,,,,TiFe.9Ni.1,115.05250958057572,0.5925849497878128,-0.5232610410807836,3,0.6745368781616021,0.6002313922327344,0.5486264466465947,0.5287150527436363,0.5151821958260225,24.1,6,2.1,28,22,22.0,49.3,18,6.3,61,43,43.0,51.998419999999996,10.8264,4.131420000000001,58.6934,47.867,47.867,1871.8500000000001,213.0,69.15,1941.0,1728.0,1941.0,6.1,6,2.1,10,4,4.0,4.0,0,0.0,4,4,4.0,145.6,36,14.4,160,124,160.0,1.689,0.3699999999999999,0.14900000000000002,1.91,1.54,1.54,2.0,0,0.0,2,2,2.0,0.0,0,0.0,0,0,0.0,4.1000000000000005,6,2.1,8,2,2.0,0.0,0,0.0,0,0,0.0,6.1,6,2.1,10,4,4.0,0.0,0,0.0,0,0,0.0,0.0,0,0.0,0,0,0.0,5.8999999999999995,6,2.1,8,2,8.0,0.0,0,0.0,0,0,0.0,5.8999999999999995,6,2.1,8,2,8.0,13.6895,6.370000000000001,3.0005000000000006,16.69,10.32,16.69,0.0,0.0,0.0,0.0,0,0,0.9795792616666666,2.1106402666666666,1.0179751845,2.1106628,2.25333333333e-05,2.25333333333e-05,211.3,35,17.3,229,194,194.0,0.32786885245901637,0.0,0.6721311475409837,0.0,0,0.033645949486530435,0.011116721924427317,,,,,,,
73,239,AB,ErAg,0.3,35.2,790,0.01,"Philipp, 1991",384.0,,,,ErAg,-5.1789603972005676,3.6515384348801187e-07,-14.822947083157208,2,0.7071067811865476,0.6299605249474366,0.5743491774985174,0.5520447568369062,0.5358867312681466,57.5,21,10.5,68,47,57.5,50.0,30,15.0,65,35,50.0,137.5636,59.390799999999984,29.695399999999992,167.259,107.8682,137.5636,1502.4650000000001,535.0699999999999,267.53499999999997,1770.0,1234.93,1502.4650000000001,7.0,8,4.0,11,3,7.0,5.5,1,0.5,6,5,5.5,167.0,44,22.0,189,145,167.0,1.585,0.69,0.345,1.93,1.24,1.585,1.5,1,0.5,2,1,1.5,0.0,0,0.0,0,0,0.0,5.0,10,5.0,10,0,5.0,6.0,12,6.0,12,0,6.0,12.5,3,1.5,14,11,12.5,0.5,1,0.5,1,0,0.5,0.0,0,0.0,0,0,0.0,0.0,0,0.0,0,0,0.0,1.0,2,1.0,2,0,1.0,1.5,1,0.5,2,1,1.5,23.4575,14.255000000000003,7.127500000000001,30.585,16.33,23.4575,0.0,0.0,0.0,0.0,0,0,0.0,0.0,0.0,0.0,0.0,0.0,209.5,31,15.5,225,194,209.5,0.12,0.0,0.4,0.48,0,0.11221439415563139,0.056107197077815696,-4.039363105,-0.33978993749999953,2.0,9.69016171726151,47.14673190149801,23.573365950749004,0.8275922680840222
75,251,AB,HfCo,1.3,59,50,0.001,"van Essen, 1979",386.0,,,,HfCo,125.14557454822528,0.000158604260299255,-8.749098387212227,2,0.7071067811865476,0.6299605249474366,0.5743491774985174,0.5520447568369062,0.5358867312681466,49.5,45,22.5,72,27,49.5,51.5,13,6.5,58,45,51.5,118.71159750000001,119.55680500000001,59.778402500000006,178.49,58.933195,118.71159750000001,2137.0,738.0,369.0,2506.0,1768.0,2137.0,6.5,5,2.5,9,4,6.5,5.0,2,1.0,6,4,5.0,150.5,49,24.5,175,126,150.5,1.5899999999999999,0.5799999999999998,0.2899999999999999,1.88,1.3,1.5899999999999999,2.0,0,0.0,2,2,2.0,0.0,0,0.0,0,0,0.0,4.5,5,2.5,7,2,4.5,7.0,14,7.0,14,0,7.0,13.5,9,4.5,18,9,13.5,0.0,0,0.0,0,0,0.0,0.0,0,0.0,0,0,0.0,5.5,5,2.5,8,3,5.5,0.0,0,0.0,0,0,0.0,5.5,5,2.5,8,3,5.5,16.2225,11.955,5.9775,22.2,10.245,16.2225,0.0,0.0,0.0,0.0,0,0,0.7742356,1.5484712,0.7742356,1.5484712,0.0,0.7742356,194.0,0,0.0,194,194,194.0,0.14814814814814814,0.0,0.3333333333333333,0.5185185185185185,0,0.08066068243348179,0.040330341216740895,-8.931203515,-0.39907364749999985,4.0,12.43768567406828,63.396116388600795,15.849029097150199,0.900939122865887
77,254,AB,HfNi,1.3,50,50,0.02,"van Essen, 1979",386.0,,,,HfNi (M),122.20172573034142,0.004200787519443997,-5.472483266640087,2,0.7071067811865476,0.6299605249474366,0.5743491774985174,0.5520447568369062,0.5358867312681466,50.0,44,22.0,72,28,50.0,53.0,16,8.0,61,45,53.0,118.5917,119.79660000000001,59.898300000000006,178.49,58.6934,118.5917,2117.0,778.0,389.0,2506.0,1728.0,2117.0,7.0,6,3.0,10,4,7.0,5.0,2,1.0,6,4,5.0,149.5,51,25.5,175,124,149.5,1.605,0.6099999999999999,0.30499999999999994,1.91,1.3,1.605,2.0,0,0.0,2,2,2.0,0.0,0,0.0,0,0,0.0,5.0,6,3.0,8,2,5.0,7.0,14,7.0,14,0,7.0,14.0,8,4.0,18,10,14.0,0.0,0,0.0,0,0,0.0,0.0,0,0.0,0,0,0.0,5.0,6,3.0,8,2,5.0,0.0,0,0.0,0,0,0.0,5.0,6,3.0,8,2,5.0,16.259999999999998,11.879999999999999,5.9399999999999995,22.2,10.32,16.259999999999998,0.0,0.0,0.0,0.0,0,0,0.29769735,0.5953947,0.29769735,0.5953947,0.0,0.29769735,209.5,31,15.5,225,194,209.5,0.14285714285714285,0.0,0.35714285714285715,0.5,0,0.08882927925662121,0.044414639628310604,-8.3862700475,-0.5186003249999995,4.0,12.183941023586586,64.6510508508679,16.162762712716976,0.865957524453999
78,270,AB,Li0.94Pd1,0.9,69.2,300,0.02,"Sakamoto, 1995",411.0,,,,Li.94Pd,88.21110067183629,3.047861129830459e-08,-17.30624066824515,2,0.7074448851256809,0.630562526240129,0.5754442845306319,0.5536179134435851,0.5381598201021583,25.164948453608247,43,21.479434583909025,46,3,46.0,32.44329896907217,61,30.470825805080246,62,1,62.0,58.2188350515464,99.479,49.691922627271765,106.42,6.941,106.42,1162.1229896907216,1374.36,686.5226910404931,1828.05,453.69,1828.05,5.639175257731959,9,4.49569561058561,10,1,10.0,3.54639175257732,3,1.4985652035285366,5,2,5.0,133.6701030927835,11,5.494739079604634,139,128,139.0,1.6088659793814435,1.2200000000000002,0.609416516101605,2.2,0.98,2.2,0.4845360824742268,1,0.49952173450951215,1,0,0.0,0.0,0,0.0,0,0,0.0,5.154639175257732,10,4.995217345095122,10,0,10.0,0.0,0,0.0,0,0,0.0,5.639175257731959,9,4.49569561058561,10,1,10.0,0.4845360824742268,1,0.49952173450951215,1,0,0.0,0.0,0,0.0,0,0,0.0,0.0,0,0.0,0,0,0.0,0.0,0,0.0,0,0,0.0,0.4845360824742268,1,0.49952173450951215,1,0,0.0,15.467903780052577,2.1833333332999985,1.09062245366245,16.5933333333,14.41,14.41,0.0,0.0,0.0,0.0,0,0,0.0,0.0,0.0,0.0,0.0,0.0,226.93814432989691,4,1.9980869380380488,229,225,225.0,0.08592321755027421,0.0,0.9140767824497258,0.0,0,0.31071468945337377,0.1552087406133337,,,,,,,
79,291,AB,UCo,0.6,55,150,0.08,"Yamamoto, 1991",398.0,,,,UCo,108.97823979275478,0.00011392023184517807,-9.080012075144866,2,0.7071067811865476,0.6299605249474366,0.5743491774985174,0.5520447568369062,0.5358867312681466,59.5,65,32.5,92,27,59.5,39.0,38,19.0,58,20,39.0,148.4810525,179.09571499999998,89.54785749999999,238.02891,58.933195,148.4810525,1588.0,360.0,180.0,1768.0,1408.0,1588.0,6.0,6,3.0,9,3,6.0,5.5,3,1.5,7,4,5.5,161.0,70,35.0,196,126,161.0,1.63,0.5,0.25,1.88,1.38,1.63,2.0,0,0.0,2,2,2.0,0.0,0,0.0,0,0,0.0,4.0,6,3.0,7,1,4.0,1.5,3,1.5,3,0,1.5,7.5,3,1.5,9,6,7.5,0.0,0,0.0,0,0,0.0,0.0,0,0.0,0,0,0.0,6.0,6,3.0,9,3,6.0,5.5,11,5.5,11,0,5.5,11.5,17,8.5,20,3,11.5,15.134999999999998,9.78,4.89,20.025,10.245,15.134999999999998,0.0,0.0,0.0,0.0,0,0,0.7742356,1.5484712,0.7742356,1.5484712,0.0,0.7742356,128.5,131,65.5,194,63,128.5,0.26666666666666666,0.0,0.5333333333333333,0.2,0,0.06058693718652419,0.030293468593262096,-9.46483138125,-0.2596824062500005,8.0,15.685585528360239,125.75040131246648,15.71880016405831,1.1121076922011
80,298,AB,Hf0.5Zr0.5Co1,1.1,76.2,200,0.2,"Konishi, 1995",858.0,,,,Zr.5Hf.5Co,147.66717064845412,2.3084614856276518e-06,-12.97892927886059,3,0.6123724356957945,0.538608672507971,0.5060993646249713,0.5011086692289443,0.5000975705253322,41.5,45,15.25,72,27,27.0,51.25,14,6.75,58,44,58.0,96.89509749999999,119.55680500000001,40.797451249999995,178.49,58.933195,58.933195,2042.5,738.0,274.5,2506.0,1768.0,1768.0,6.5,5,2.5,9,4,9.0,4.75,2,0.75,6,4,4.0,150.5,49,24.5,175,126,126.0,1.5975,0.5799999999999998,0.2824999999999999,1.88,1.3,1.88,2.0,0,0.0,2,2,2.0,0.0,0,0.0,0,0,0.0,4.5,5,2.5,7,2,7.0,3.5,14,5.25,14,0,0.0,10.0,14,4.0,18,4,9.0,0.0,0,0.0,0,0,0.0,0.0,0,0.0,0,0,0.0,5.5,5,2.5,8,3,3.0,0.0,0,0.0,0,0,0.0,5.5,5,2.5,8,3,3.0,16.471249999999998,12.950000000000001,6.22625,23.195,10.245,10.245,0.0,0.0,0.0,0.0,0,0,0.7742356,1.5484712,0.7742356,1.5484712,0.0,1.5484712,194.0,0,0.0,194,194,194.0,0.2,0.0,0.45,0.35,0,0.08066068243348179,0.03840233549160693,,,,,,,
81,300,AB,Hf0.3Zr0.7Co1,1.4,80.3,200,0.03,"Konishi, 1995",858.0,,,,Zr.7Hf.3Co,140.55954157208177,1.8781778931590422e-07,-15.487793549866536,3,0.6284902544988268,0.5553202707383361,0.5159935678577735,0.5056994254864157,0.5013950256690174,38.3,45,11.3,72,27,27.0,51.15,14,6.85,58,44,58.0,88.1684975,119.55680500000001,29.235302500000003,178.49,58.933195,58.933195,2004.6999999999998,738.0,236.7,2506.0,1768.0,1768.0,6.5,5,2.5,9,4,9.0,4.65,2,0.6499999999999999,6,4,4.0,150.5,49,24.5,175,126,126.0,1.6004999999999998,0.5799999999999998,0.2794999999999999,1.88,1.3,1.88,2.0,0,0.0,2,2,2.0,0.0,0,0.0,0,0,0.0,4.5,5,2.5,7,2,7.0,2.1,14,3.5700000000000003,14,0,0.0,8.6,14,3.2199999999999998,18,4,9.0,0.0,0,0.0,0,0,0.0,0.0,0,0.0,0,0,0.0,5.5,5,2.5,8,3,3.0,0.0,0,0.0,0,0,0.0,5.5,5,2.5,8,3,3.0,16.57075,12.950000000000001,6.32575,23.195,10.245,10.245,0.0,0.0,0.0,0.0,0,0,0.7742356,1.5484712,0.7742355999999999,1.5484712,0.0,1.5484712,194.0,0,0.0,194,194,194.0,0.23255813953488372,0.0,0.5232558139534884,0.24418604651162792,0,0.08066068243348179,0.03761538497329546,,,,,,,
83,310,AB,ZrCo,1.7,76.3,200,0.005,"Konishi, 1995",858.0,,,,ZrCo,117.20858980146023,5.685683897917631e-08,-16.68272932531892,2,0.7071067811865476,0.6299605249474366,0.5743491774985174,0.5520447568369062,0.5358867312681466,33.5,13,6.5,40,27,33.5,51.0,14,7.0,58,44,51.0,75.0785975,32.290805000000006,16.145402500000003,91.224,58.933195,75.0785975,1948.0,360.0,180.0,2128.0,1768.0,1948.0,6.5,5,2.5,9,4,6.5,4.5,1,0.5,5,4,4.5,150.5,49,24.5,175,126,150.5,1.605,0.5499999999999998,0.2749999999999999,1.88,1.33,1.605,2.0,0,0.0,2,2,2.0,0.0,0,0.0,0,0,0.0,4.5,5,2.5,7,2,4.5,0.0,0,0.0,0,0,0.0,6.5,5,2.5,9,4,6.5,0.0,0,0.0,0,0,0.0,0.0,0,0.0,0,0,0.0,5.5,5,2.5,8,3,5.5,0.0,0,0.0,0,0,0.0,5.5,5,2.5,8,3,5.5,16.72,12.950000000000001,6.4750000000000005,23.195,10.245,16.72,0.0,0.0,0.0,0.0,0,0,0.7742356,1.5484712,0.7742356,1.5484712,0.0,0.7742356,194.0,0,0.0,194,194,194.0,0.3076923076923077,0.0,0.6923076923076923,0.0,0,0.07283617218824678,0.03641808609412339,-8.115121055,-0.28636290499999983,2.0,7.649626060155069,32.59530367545028,16.29765183772514,0.8761391220795347
86,313,AB,Zr1Co0.84Ni0.16,1.6,83,250,0.01,"Irvine, 1980",400.0,,,,ZrCo.84Ni.16 (M),120.36618850011102,5.5704395291024795e-09,-19.005791876048196,3,0.6578753681359412,0.5844134184089463,0.5361973382579759,0.5188155681596097,0.5081245057977452,33.580000000000005,13,6.420000000000002,40,27,40.0,51.24000000000001,17,7.240000000000001,61,44,44.0,75.05941390000001,32.53060000000001,16.164586100000005,91.224,58.6934,91.224,1944.8000000000004,400.0,183.20000000000005,2128.0,1728.0,2128.0,6.580000000000001,6,2.5800000000000005,10,4,4.0,4.500000000000001,1,0.5,5,4,5.0,150.34000000000003,51,24.660000000000004,175,124,175.0,1.6074000000000002,0.5799999999999998,0.2774,1.91,1.33,1.33,2.0000000000000004,0,4.440892098500627e-16,2,2,2.0,0.0,0,0.0,0,0,0.0,4.58,6,2.58,8,2,2.0,0.0,0,0.0,0,0,0.0,6.580000000000001,6,2.5800000000000005,10,4,4.0,0.0,0,0.0,0,0,0.0,0.0,0,0.0,0,0,0.0,5.420000000000002,6,2.58,8,2,8.0,0.0,0,0.0,0,0,0.0,5.420000000000002,6,2.58,8,2,8.0,16.726000000000003,12.950000000000001,6.469000000000001,23.195,10.245,23.195,0.0,0.0,0.0,0.0,0,0,0.69798948,1.5484712,0.7144046448000001,1.5484712,0.0,0.0,196.48000000000002,31,4.563200000000016,225,194,194.0,0.30395136778115506,0.0,0.6960486322188449,0.0,0,0.08066068243348179,0.037059165212869775,,,,,,,
90,318,AB,ZrNi,2.0,64,300,1,"Nemirovskaya, 1991",606.0,,,,ZrNi,111.66361336473874,4.1694944791718575e-06,-12.387715757518615,2,0.7071067811865476,0.6299605249474366,0.5743491774985174,0.5520447568369062,0.5358867312681466,34.0,12,6.0,40,28,34.0,52.5,17,8.5,61,44,52.5,74.9587,32.53060000000001,16.265300000000003,91.224,58.6934,74.9587,1928.0,400.0,200.0,2128.0,1728.0,1928.0,7.0,6,3.0,10,4,7.0,4.5,1,0.5,5,4,4.5,149.5,51,25.5,175,124,149.5,1.62,0.5799999999999998,0.2899999999999999,1.91,1.33,1.62,2.0,0,0.0,2,2,2.0,0.0,0,0.0,0,0,0.0,5.0,6,3.0,8,2,5.0,0.0,0,0.0,0,0,0.0,7.0,6,3.0,10,4,7.0,0.0,0,0.0,0,0,0.0,0.0,0,0.0,0,0,0.0,5.0,6,3.0,8,2,5.0,0.0,0,0.0,0,0,0.0,5.0,6,3.0,8,2,5.0,16.7575,12.875,6.4375,23.195,10.32,16.7575,0.0,0.0,0.0,0.0,0,0,0.29769735,0.5953947,0.29769735,0.5953947,0.0,0.29769735,209.5,31,15.5,225,194,209.5,0.2857142857142857,0.0,0.7142857142857143,0.0,0,0.08066068243348179,0.040330341216740895,-7.6178083975,-0.453510392500001,4.0,7.396410845853067,67.31472890391716,16.82868222597929,0.8316911448618982
91,330,AB2,CaNi2,2.1,85,25,0.05,"Oesterreicher, 1980",43.0,,,,CaNi2,260.1844025040857,0.04999999999999998,-2.9957322735539913,2,0.7453559924999299,0.6933612743506347,0.6707822056951861,0.667408235036379,0.6667317422407864,25.33333333333333,8,3.555555555555557,28,20,28.0,43.0,54,24.0,61,7,61.0,52.48826666666666,18.615399999999994,8.273511111111109,58.6934,40.078,58.6934,1523.6666666666665,613.0,272.44444444444446,1728.0,1115.0,1728.0,7.333333333333333,8,3.5555555555555554,10,2,10.0,4.0,0,0.0,4,4,4.0,141.33333333333331,52,23.111111111111104,176,124,124.0,1.6066666666666665,0.9099999999999999,0.40444444444444444,1.91,1.0,1.91,2.0,0,0.0,2,2,2.0,0.0,0,0.0,0,0,0.0,5.333333333333333,8,3.5555555555555554,8,0,8.0,0.0,0,0.0,0,0,0.0,7.333333333333333,8,3.5555555555555554,10,2,10.0,0.0,0,0.0,0,0,0.0,0.0,0,0.0,0,0,0.0,1.3333333333333333,2,0.8888888888888888,2,0,2.0,0.0,0,0.0,0,0,0.0,1.3333333333333333,2,0.8888888888888888,2,0,2.0,19.47,27.450000000000003,12.2,37.77,10.32,10.32,0.0,0.0,0.0,0.0,0,0,0.3969298,0.5953947,0.2646198666666667,0.5953947,0.0,0.5953947,225.0,0,0.0,225,225,225.0,0.27272727272727276,0.0,0.7272727272727273,0.0,0,0.18700067524961217,0.08311141122204985,-4.7106079266666665,-0.18883743249999974,6.0,5.66173182415318,92.3662426787234,15.394373779787232,0.7681753868104603
93,368,AB2,DyFe2,1.5,58,80,0.0001,"Kierstead, 1980",356.0,,,,DyFe2 (M),87.65992597511006,2.614755205396812e-06,-12.854340076532177,2,0.7453559924999299,0.6933612743506347,0.6707822056951861,0.667408235036379,0.6667317422407864,39.33333333333333,40,17.777777777777775,66,26,26.0,47.0,24,10.666666666666666,55,31,55.0,91.39666666666666,106.655,47.40222222222222,162.5,55.845,55.845,1769.0,126.0,56.0,1811.0,1685.0,1811.0,6.333333333333333,5,2.2222222222222223,8,3,8.0,4.666666666666666,2,0.8888888888888886,6,4,4.0,152.0,60,26.666666666666664,192,132,132.0,1.6266666666666665,0.6100000000000001,0.2711111111111112,1.83,1.22,1.83,2.0,0,0.0,2,2,2.0,0.0,0,0.0,0,0,0.0,4.0,6,2.6666666666666665,6,0,6.0,3.333333333333333,10,4.444444444444445,10,0,0.0,9.333333333333332,4,1.7777777777777772,12,8,8.0,0.0,0,0.0,0,0,0.0,0.0,0,0.0,0,0,0.0,2.6666666666666665,4,1.7777777777777777,4,0,4.0,1.3333333333333333,4,1.7777777777777777,4,0,0.0,4.0,0,0.0,4,4,4.0,17.566666666666666,20.509999999999998,9.115555555555554,31.24,10.73,10.73,0.0,0.0,0.0,0.0,0,0,1.4071085333333333,2.1106628,0.9380723555555556,2.1106628,0.0,2.1106628,217.33333333333331,35,15.55555555555556,229,194,229.0,0.2142857142857143,0.0,0.4285714285714286,0.35714285714285715,0,0.08882927925662132,0.039479679669609476,-7.257434578333334,-0.08239936500000056,6.0,9.501325093480405,95.83993703994376,15.973322839990628,0.9209246628799194
94,409,AB2,Ce0.5Th1.5Al1,0.4,133,650,0.0003,"Van Vucht, 1963",492.0,,,,Th1.5Ce.5Al,76.62973058967334,5.027494542157073e-20,-44.43678010281463,3,0.6236095644623235,0.5503212081491045,0.5128974808990104,0.5041104334909742,0.5008612172408381,59.0,77,31.0,90,13,90.0,34.83333333333333,58,25.444444444444443,73,15,16.0,148.3655428666667,205.0565214,83.67251713333333,232.03806,26.9815386,232.03806,1501.1566666666668,1089.53,521.8433333333332,2023.0,933.47,2023.0,6.333333333333333,10,4.444444444444445,13,3,3.0,5.5,4,1.6666666666666665,7,3,7.0,177.33333333333331,85,37.55555555555556,206,121,206.0,1.3733333333333333,0.49,0.15777777777777774,1.61,1.12,1.3,2.0,0,0.0,2,2,2.0,0.3333333333333333,1,0.4444444444444444,1,0,0.0,1.1666666666666667,2,0.8333333333333333,2,0,2.0,0.16666666666666666,1,0.2777777777777778,1,0,0.0,3.6666666666666665,1,0.4444444444444445,4,3,4.0,0.0,0,0.0,0,0,0.0,1.6666666666666665,5,2.2222222222222223,5,0,0.0,5.5,9,3.6666666666666665,9,0,8.0,2.1666666666666665,13,3.6111111111111107,13,0,0.0,9.333333333333332,17,4.222222222222221,22,5,8.0,27.884999999999998,20.76,7.603333333333333,37.24,16.48,32.37,0.0,0.0,0.0,0.0,0,0,0.0,0.0,0.0,0.0,0.0,0.0,219.83333333333331,31,8.611111111111123,225,194,225.0,0.5454545454545455,0.09090909090909091,0.31818181818181823,0.045454545454545456,0,0.058259010234791964,0.015730669618408754,,,,,,,
95,414,AB2,ThZr2,0.5,413,910,0.08,"Bartscher, 1988",556.0,,,,ThZr2,328.0688559507948,6.021960864929766e-56,-127.14935227631133,2,0.7453559924999299,0.6933612743506347,0.6707822056951861,0.667408235036379,0.6667317422407864,56.666666666666664,50,22.22222222222222,90,40,40.0,34.666666666666664,28,12.444444444444445,44,16,44.0,138.16201999999998,140.81405999999998,62.58402666666666,232.03806,91.224,91.224,2093.0,105.0,46.666666666666664,2128.0,2023.0,2128.0,3.6666666666666665,1,0.4444444444444445,4,3,4.0,5.666666666666666,2,0.8888888888888886,7,5,5.0,185.33333333333331,31,13.777777777777771,206,175,175.0,1.32,0.030000000000000027,0.013333333333333345,1.33,1.3,1.33,2.0,0,0.0,2,2,2.0,0.0,0,0.0,0,0,0.0,2.0,0,0.0,2,2,2.0,0.0,0,0.0,0,0,0.0,4.0,0,0.0,4,4,4.0,0.0,0,0.0,0,0,0.0,0.0,0,0.0,0,0,0.0,8.0,0,0.0,8,8,8.0,0.0,0,0.0,0,0,0.0,8.0,0,0.0,8,8,8.0,26.25333333333333,9.174999999999997,4.077777777777776,32.37,23.195,23.195,0.0,0.0,0.0,0.0,0,0,0.0,0.0,0.0,0.0,0.0,0.0,204.33333333333331,31,13.777777777777771,225,194,194.0,0.5,0.0,0.5,0.0,0,0.00022497468939830512,9.998875084369116e-05,-8.042167373333333,0.1265479400000006,3.0,8.831456253261008,77.9339515962205,25.97798386540683,1.0264641292859433
96,423,AB2,Zr0.5Ti0.5Mn1.2Fe0.3,1.9,39,120,1.5,"Komazaki, 1983",29.0,,,,Ti.5Zr.5Mn1.2Fe.3,102.5698804697131,0.03349946864632663,-3.396225701580591,4,0.5699122739510003,0.5043880441484502,0.48247927119543554,0.4803026283172471,0.4800151847629211,27.52,18,4.992000000000001,40,22,25.0,48.96,12,4.367999999999999,55,43,52.0,60.889861599999996,43.357000000000006,12.133655359999999,91.224,47.867,54.938045,1760.24,609.0,231.5904,2128.0,1519.0,1519.0,5.92,4,1.536,8,4,7.0,4.199999999999999,1,0.31999999999999956,5,4,4.0,149.56,43,14.352000000000002,175,132,139.0,1.5376,0.5,0.08303999999999997,1.83,1.33,1.55,2.0,0,0.0,2,2,2.0,0.0,0,0.0,0,0,0.0,3.92,4,1.536,6,2,5.0,0.0,0,0.0,0,0,0.0,5.92,4,1.536,8,4,7.0,0.0,0,0.0,0,0,0.0,0.0,0,0.0,0,0,0.0,6.08,4,1.536,8,4,5.0,0.0,0,0.0,0,0,0.0,6.08,4,1.536,8,4,5.0,14.298641379312,12.7074137931,4.5150868965504,23.195,10.4875862069,10.4875862069,0.0,0.0,0.0,0.0,0,0,0.253432900597701,2.1106628,0.4457351758565517,2.1106628,0.0,0.000310120689655,209.23999999999998,35,12.192000000000004,229,194,217.0,0.33783783783783783,0.0,0.6621621621621622,0.0,0,0.06058693718652419,0.009333930871849975,,,,,,,
97,425,AB2,Zr0.5Ti0.5Mn2,1.8,40,70,1.5,"Gamo, 1979",34.0,,,,Ti.5Zr.5Mn2,119.93820031408869,0.18075172515451213,-1.7106308735655071,3,0.7071067811865476,0.6735400034370317,0.6669268801209055,0.6666782918025496,0.666666793823133,26.999999999999996,18,4.33333333333333,40,22,25.0,49.166666666666664,9,3.7777777777777786,52,43,52.0,59.80719666666667,43.357000000000006,10.472267777777779,91.224,47.867,54.938045,1690.8333333333333,609.0,229.1111111111111,2128.0,1519.0,1519.0,5.999999999999999,3,1.3333333333333335,7,4,7.0,4.166666666666666,1,0.27777777777777735,5,4,4.0,148.5,36,12.666666666666664,175,139,139.0,1.5116666666666665,0.21999999999999997,0.060555555555555696,1.55,1.33,1.55,2.0,0,0.0,2,2,2.0,0.0,0,0.0,0,0,0.0,3.9999999999999996,3,1.3333333333333335,5,2,5.0,0.0,0,0.0,0,0,0.0,5.999999999999999,3,1.3333333333333335,7,4,7.0,0.0,0,0.0,0,0,0.0,0.0,0,0.0,0,0,0.0,6.0,3,1.3333333333333333,8,5,5.0,0.0,0,0.0,0,0,0.0,6.0,3,1.3333333333333333,8,5,5.0,13.639224137933333,12.7074137931,4.202183908044445,23.195,10.4875862069,10.4875862069,0.0,0.0,0.0,0.0,0,0,0.00021050268199221666,0.000310120689655,0.00013282401021704442,0.000310120689655,0.0,0.000310120689655,209.33333333333331,23,10.222222222222229,217,194,217.0,0.3333333333333333,0.0,0.6666666666666666,0.0,0,0.012027089369161748,0.0032873779805099555,,,,,,,
98,429,AB2,Zr0.4Ti0.6Mn1.4Cr0.4Cu0.2,1.8,48,20,0.3,"Gamo, 1979",35.0,,,,Ti.6Zr.4Mn1.4Cr.4Cu.2,153.72867899722445,0.41740282930338685,-0.8737035059638623,5,0.5456901847914966,0.48582410874145615,0.4683646635269485,0.4668642598529388,0.46667675945365944,26.53333333333333,18,3.919999999999998,40,22,25.0,49.53333333333333,21,4.231111111111111,64,43,52.0,58.54356766666666,43.357000000000006,9.38177293333333,91.224,47.867,54.938045,1761.9846666666667,822.23,280.6809777777778,2180.0,1357.77,1519.0,6.133333333333333,7,1.4577777777777776,11,4,7.0,4.133333333333333,1,0.23111111111111077,5,4,4.0,147.53333333333333,43,12.31111111111111,175,132,139.0,1.5566666666666666,0.5699999999999998,0.07333333333333326,1.9,1.33,1.55,1.7999999999999998,1,0.3200000000000001,2,1,2.0,0.0,0,0.0,0,0,0.0,4.333333333333333,8,1.5555555555555558,10,2,5.0,0.0,0,0.0,0,0,0.0,6.133333333333333,7,1.4577777777777776,11,4,7.0,0.2,1,0.32,1,0,0.0,0.0,0,0.0,0,0,0.0,5.666666666666667,8,1.5555555555555558,8,0,5.0,0.0,0,0.0,0,0,0.0,5.866666666666666,7,1.4577777777777778,8,1,5.0,13.55487356322,12.7074137931,3.824750957853334,23.195,10.4875862069,10.4875862069,0.0,0.0,0.0,0.0,0,0,0.00014922965517232662,0.000310120689655,0.00015016496551716174,0.000310120689655,0.0,0.000310120689655,211.46666666666664,35,11.644444444444453,229,194,217.0,0.2934782608695652,0.0,0.7065217391304348,0.0,0,0.07801377879468974,0.007976516647589466,,,,,,,
99,432,AB2,Zr0.4Ti0.6Mn1.9Cu0.1,1.7,40.6,20,0.5,"Gamo, 1979",34.0,,,,Ti.6Zr.4Mn1.9Cu.1,132.73271482119557,0.6611368676753244,-0.41379439902868886,4,0.6782329983125268,0.6418666568014579,0.6337829162235342,0.6333633221850704,0.6333339687720323,26.533333333333328,18,3.7555555555555515,40,22,25.0,49.533333333333324,21,4.088888888888892,64,43,52.0,58.64889516666666,43.357000000000006,9.013168277777774,91.224,47.867,54.938045,1679.2256666666667,770.23,224.38288888888889,2128.0,1357.77,1519.0,6.133333333333333,7,1.4222222222222225,11,4,7.0,4.133333333333334,1,0.2311111111111114,5,4,4.0,147.76666666666668,43,12.155555555555559,175,132,139.0,1.5303333333333333,0.5699999999999998,0.05342222222222225,1.9,1.33,1.55,1.9666666666666666,1,0.06444444444444454,2,1,2.0,0.0,0,0.0,0,0,0.0,4.166666666666666,8,1.4444444444444444,10,2,5.0,0.0,0,0.0,0,0,0.0,6.133333333333333,7,1.4222222222222225,11,4,7.0,0.03333333333333333,1,0.06444444444444444,1,0,0.0,0.0,0,0.0,0,0,0.0,5.833333333333333,8,1.4444444444444444,8,0,5.0,0.0,0,0.0,0,0,0.0,5.866666666666666,7,1.422222222222222,8,1,5.0,13.441804597703333,12.7074137931,3.900130268197778,23.195,10.4875862069,10.4875862069,0.0,0.0,0.0,0.0,0,0,0.0002009164367814933,0.000310120689655,0.00013832538697310844,0.000310120689655,0.0,0.000310120689655,209.6,31,10.4,225,194,217.0,0.32065217391304346,0.0,0.6793478260869564,0.0,0,0.07801377879468974,0.005014334157840334,,,,,,,
100,438,AB2,Zr0.3Ti0.7Mn1.9Mo0.1,1.7,41,17,0.9,"Gamo, 1979",34.0,,,,Ti.7Zr.3Mn1.9Mo.1,140.43023684071255,1.420024941763026,0.3506744360807625,4,0.6831300510639732,0.644552322628382,0.6342031970414658,0.6334168793629446,0.6333362518253425,26.366666666666664,20,3.7688888888888865,42,22,25.0,49.033333333333324,9,3.822222222222225,52,43,52.0,58.284128499999994,48.092999999999996,9.09969906666666,95.96,47.867,54.938045,1724.2666666666664,1377.0,260.00444444444435,2896.0,1519.0,1519.0,5.966666666666667,3,1.311111111111111,7,4,7.0,4.133333333333333,1,0.23111111111111077,5,4,4.0,148.0,36,11.399999999999999,175,139,139.0,1.546,0.8300000000000001,0.046,2.16,1.33,1.55,1.9666666666666666,1,0.06444444444444454,2,1,2.0,0.0,0,0.0,0,0,0.0,3.9999999999999996,3,1.3333333333333335,5,2,5.0,0.0,0,0.0,0,0,0.0,5.966666666666667,3,1.311111111111111,7,4,7.0,0.03333333333333333,1,0.06444444444444444,1,0,0.0,0.0,0,0.0,0,0,0.0,6.0,3,1.3333333333333333,8,5,5.0,0.0,0,0.0,0,0,0.0,6.033333333333333,3,1.311111111111111,8,5,5.0,13.37897126437,12.7074137931,3.662421072795334,23.195,10.4875862069,10.4875862069,0.0,0.0,0.0,0.0,0,0,0.00020166754789260332,0.000310120689655,0.0001373739795657024,0.000310120689655,0.0,0.000310120689655,209.73333333333332,35,10.488888888888894,229,194,217.0,0.3296089385474861,0.0,0.6703910614525139,0.0,0,0.1582102508344636,0.008273105082816317,,,,,,,
101,439,AB2,Zr0.2Ti0.8Cr1.8,,23,0,3,"Andreev, 1984",684.0,,,,Ti.8Zr.2Cr1.8,93.3368562112798,7.013375851791718,1.947819161700853,3,0.7071067811865476,0.6614222471594444,0.6450736086925046,0.6431712867229753,0.6428764728165416,24.571428571428577,18,2.2040816326530663,40,22,24.0,46.92857142857143,6,2.6632653061224487,49,43,49.0,53.61835000000001,43.357000000000006,5.372235714285724,91.224,47.867,51.9961,2108.0,239.0,95.42857142857144,2180.0,1941.0,2180.0,5.2857142857142865,2,0.9183673469387754,6,4,6.0,4.071428571428572,1,0.13265306122449036,5,4,4.0,147.57142857142858,36,11.02040816326531,175,139,139.0,1.6021428571428573,0.32999999999999985,0.07438775510204071,1.66,1.33,1.66,1.3571428571428572,1,0.4591836734693878,2,1,1.0,0.0,0,0.0,0,0,0.0,3.928571428571429,3,1.3775510204081634,5,2,5.0,0.0,0,0.0,0,0,0.0,5.2857142857142865,2,0.9183673469387754,6,4,6.0,0.6428571428571429,1,0.45918367346938777,1,0,1.0,0.0,0,0.0,0,0,0.0,6.071428571428572,3,1.3775510204081636,8,5,5.0,0.0,0,0.0,0,0,0.0,6.714285714285715,2,0.9183673469387759,8,6,6.0,13.618928571428572,12.005,3.1229081632653077,23.195,11.19,11.19,0.0,0.0,0.0,0.0,0,0,6.438095238085716e-06,2.25333333333e-05,9.197278911551022e-06,2.25333333333e-05,0.0,0.0,216.5,35,16.071428571428573,229,194,229.0,0.25675675675675674,0.0,0.7432432432432432,0.0,0,0.0268577401186475,0.004234127045328118,,,,,,,
102,440,AB2,Zr0.2Ti0.8Mn1Cr1,,30,0,2,"Andreev, 1984",684.0,,,,Ti.8Zr.2CrMn,115.59269973558479,6.054539488098582,1.8008083192983042,4,0.5456901847914967,0.45360614106355784,0.39470746527604206,0.3733103278492746,0.35913101496029665,24.866666666666667,18,2.106666666666667,40,22,24.5,48.06666666666666,9,3.2444444444444454,52,43,50.5,54.49084833333333,43.357000000000006,5.195884666666669,91.224,47.867,53.4670725,1892.4666666666667,661.0,248.97777777777776,2180.0,1519.0,1849.5,5.666666666666666,3,1.1111111111111114,7,4,6.5,4.066666666666666,1,0.12444444444444423,5,4,4.0,147.0,36,10.666666666666666,175,139,139.0,1.5693333333333332,0.32999999999999985,0.060444444444444356,1.66,1.33,1.605,1.6666666666666665,1,0.4444444444444445,2,1,1.5,0.0,0,0.0,0,0,0.0,3.9999999999999996,3,1.3333333333333335,5,2,5.0,0.0,0,0.0,0,0,0.0,5.666666666666666,3,1.1111111111111114,7,4,6.5,0.3333333333333333,1,0.4444444444444444,1,0,0.5,0.0,0,0.0,0,0,0.0,6.0,3,1.3333333333333333,8,5,5.0,0.0,0,0.0,0,0,0.0,6.333333333333333,3,1.111111111111111,8,5,5.5,13.222862068966666,12.7074137931,3.1787586206888894,23.195,10.4875862069,10.83879310345,0.0,0.0,0.0,0.0,0,0,0.00010938245210721332,0.000310120689655,0.00013382549169852444,0.000310120689655,0.0,0.0001550603448275,213.33333333333331,35,12.888888888888896,229,194,223.0,0.29411764705882354,0.0,0.7058823529411765,0.0,0,0.0268577401186475,0.0034325619439613403,,,,,,,
103,442,AB2,Zr0.2Ti0.8Mn0.8Cr1Fe0.2,1.8,28,20,12,"Gamo, 1979",35.0,,,,Ti.8Zr.2Mn.8Cr1.0Fe.2,116.17415084220004,14.549603472532235,2.677563740499213,5,0.5120763831912405,0.42275504702566646,0.3687150050187961,0.35043740060750656,0.3398813893834665,24.933333333333334,18,2.1866666666666665,40,22,24.0,48.26666666666666,12,3.3777777777777804,55,43,49.0,54.551311999999996,43.357000000000006,5.268441066666669,91.224,47.867,51.9961,1911.9333333333332,661.0,223.0222222222223,2180.0,1519.0,2180.0,5.733333333333333,4,1.1555555555555557,8,4,6.0,4.066666666666666,1,0.12444444444444423,5,4,4.0,146.53333333333333,43,10.977777777777776,175,132,139.0,1.588,0.5,0.08026666666666663,1.83,1.33,1.66,1.6666666666666665,1,0.44444444444444453,2,1,1.0,0.0,0,0.0,0,0,0.0,4.066666666666666,4,1.3777777777777778,6,2,5.0,0.0,0,0.0,0,0,0.0,5.733333333333333,4,1.1555555555555557,8,4,6.0,0.3333333333333333,1,0.4444444444444444,1,0,1.0,0.0,0,0.0,0,0,0.0,5.933333333333333,4,1.3777777777777775,8,4,5.0,0.0,0,0.0,0,0,0.0,6.266666666666667,4,1.1555555555555557,8,4,6.0,13.239022988506665,12.7074137931,3.167984674328889,23.195,10.4875862069,11.19,0.0,0.0,0.0,0.0,0,0,0.14079956107279687,2.1106628,0.2626484318569604,2.1106628,0.0,0.0,214.13333333333333,35,13.422222222222224,229,194,229.0,0.29069767441860467,0.0,0.7093023255813954,0.0,0,0.06058693718652419,0.0054788841868668595,,,,,,,
104,443,AB2,Zr0.2Ti0.8Mn1.2Cr0.8,2.0,28.9,20,5,"Machida, 1978",371.0,,,,Ti.8Zr.2Mn1.2Cr.8,111.9654651913867,6.0999925659975744,1.8082875524896007,4,0.5537749241945383,0.4675719388999772,0.41915558066042097,0.4063759536979715,0.40136613454311226,24.93333333333333,18,2.062222222222222,40,22,25.0,48.266666666666666,9,3.377777777777778,52,43,52.0,54.686977999999996,43.357000000000006,5.072456533333336,91.224,47.867,54.938045,1848.4,661.0,263.52,2180.0,1519.0,1519.0,5.7333333333333325,3,1.1555555555555557,7,4,7.0,4.066666666666666,1,0.12444444444444423,5,4,4.0,147.0,36,10.666666666666666,175,139,139.0,1.5619999999999998,0.32999999999999985,0.05226666666666653,1.66,1.33,1.55,1.7333333333333332,1,0.3911111111111112,2,1,2.0,0.0,0,0.0,0,0,0.0,4.0,3,1.3333333333333333,5,2,5.0,0.0,0,0.0,0,0,0.0,5.7333333333333325,3,1.1555555555555557,7,4,7.0,0.26666666666666666,1,0.3911111111111111,1,0,0.0,0.0,0,0.0,0,0,0.0,5.999999999999999,3,1.333333333333333,8,5,5.0,0.0,0,0.0,0,0,0.0,6.266666666666666,3,1.1555555555555552,8,5,5.0,13.17603448276,12.7074137931,3.2099770114933337,23.195,10.4875862069,10.4875862069,0.0,0.0,0.0,0.0,0,0,0.00013005716475088,0.000310120689655,0.000144050819923296,0.000310120689655,0.0,0.000310120689655,212.53333333333333,35,12.355555555555556,229,194,217.0,0.3023255813953488,0.0,0.6976744186046512,0.0,0,0.0268577401186475,0.0031470046784239595,,,,,,,
105,444,AB2,Zr0.2Ti0.8Mn1.2V0.2Cr0.6,1.9,30.5,20,2.2,"Gamo, 1979",35.0,,,,Ti.8Zr.2Mn1.2V.2Cr.6,110.59765902303924,2.713708031696302,0.9983159770318395,5,0.529150262212918,0.4507076201165793,0.41227827967343894,0.40368769957880596,0.4007267542077445,24.86666666666666,18,2.124444444444444,40,22,25.0,48.06666666666666,9,3.5200000000000005,52,43,52.0,54.61667133333332,43.357000000000006,5.13807608888889,91.224,47.867,54.938045,1848.6,664.0,263.67999999999995,2183.0,1519.0,1519.0,5.666666666666666,3,1.2000000000000002,7,4,7.0,4.066666666666666,1,0.12444444444444422,5,4,4.0,147.9333333333333,36,10.719999999999994,175,139,139.0,1.5599999999999998,0.32999999999999985,0.049333333333333194,1.66,1.33,1.55,1.7999999999999996,1,0.3200000000000002,2,1,2.0,0.0,0,0.0,0,0,0.0,3.8666666666666663,3,1.3599999999999999,5,2,5.0,0.0,0,0.0,0,0,0.0,5.666666666666666,3,1.2000000000000002,7,4,7.0,0.19999999999999996,1,0.31999999999999995,1,0,0.0,0.0,0,0.0,0,0,0.0,6.133333333333333,3,1.3599999999999997,8,5,5.0,0.0,0,0.0,0,0,0.0,6.333333333333332,3,1.1999999999999995,8,5,5.0,13.297367816093331,12.7074137931,3.1290881226044442,23.195,10.4875862069,10.4875862069,0.0,0.0,0.0,0.0,0,0,0.00013005716475087998,0.000310120689655,0.00014405081992329598,0.000310120689655,0.0,0.000310120689655,212.53333333333327,35,12.355555555555576,229,194,217.0,0.3176470588235294,0.0,0.6823529411764706,0.0,0,0.0268577401186475,0.002980368129738348,,,,,,,
106,445,AB2,Zr0.2Ti0.8Mn1.4V0.2Cr0.4,1.9,29,20,9,"Gamo, 1980",31.0,,,,Ti.8Zr.2Mn1.4V.2Cr.4,117.19353927380445,10.98754411950132,2.396762278429975,5,0.5617433182117572,0.49806660769853345,0.4723994083893904,0.467992144311273,0.46683977818085953,24.933333333333334,18,2.071111111111111,40,22,25.0,48.266666666666666,9,3.68,52,43,52.0,54.812801,43.357000000000006,4.971720933333335,91.224,47.867,54.938045,1804.5333333333333,664.0,266.4977777777778,2183.0,1519.0,1519.0,5.7333333333333325,3,1.2533333333333334,7,4,7.0,4.066666666666666,1,0.12444444444444423,5,4,4.0,147.9333333333333,36,10.719999999999994,175,139,139.0,1.5526666666666666,0.32999999999999985,0.038933333333333264,1.66,1.33,1.55,1.8666666666666665,1,0.23111111111111124,2,1,2.0,0.0,0,0.0,0,0,0.0,3.8666666666666663,3,1.36,5,2,5.0,0.0,0,0.0,0,0,0.0,5.7333333333333325,3,1.2533333333333334,7,4,7.0,0.13333333333333333,1,0.2311111111111111,1,0,0.0,0.0,0,0.0,0,0,0.0,6.133333333333334,3,1.36,8,5,5.0,0.0,0,0.0,0,0,0.0,6.266666666666667,3,1.2533333333333334,8,5,5.0,13.250540229886663,12.7074137931,3.1603065134088886,23.195,10.4875862069,10.4875862069,0.0,0.0,0.0,0.0,0,0,0.00015073187739454664,0.000310120689655,0.0001487628914430898,0.000310120689655,0.0,0.000310120689655,211.73333333333332,35,11.822222222222226,229,194,217.0,0.32558139534883723,0.0,0.6744186046511628,0.0,0,0.0268577401186475,0.002626477158428839,,,,,,,
107,446,AB2,Zr0.2Ti0.8Mn1.5Cr0.5,2.0,27.5,30,10,"Hong, 1993",373.0,,,,Ti.8Zr.2Mn1.5Cr.5,109.85822647786034,8.327888943668015,2.1196099959293253,4,0.594418483337567,0.5300141077161886,0.50464379981945,0.5009045146616292,0.5000938691305551,25.03333333333333,18,1.9955555555555538,40,22,25.0,48.56666666666666,9,3.577777777777779,52,43,52.0,54.9811725,43.357000000000006,4.832376999999999,91.224,47.867,54.938045,1782.3,661.0,263.29999999999995,2180.0,1519.0,1519.0,5.833333333333333,3,1.2222222222222225,7,4,7.0,4.066666666666666,1,0.12444444444444423,5,4,4.0,147.0,36,10.666666666666668,175,139,139.0,1.551,0.32999999999999985,0.03633333333333324,1.66,1.33,1.55,1.8333333333333333,1,0.2777777777777778,2,1,2.0,0.0,0,0.0,0,0,0.0,4.0,3,1.3333333333333333,5,2,5.0,0.0,0,0.0,0,0,0.0,5.833333333333333,3,1.2222222222222225,7,4,7.0,0.16666666666666666,1,0.2777777777777778,1,0,0.0,0.0,0,0.0,0,0,0.0,5.999999999999999,3,1.333333333333333,8,5,5.0,0.0,0,0.0,0,0,0.0,6.166666666666666,3,1.2222222222222219,8,5,5.0,13.105793103449999,12.7074137931,3.2568045977000004,23.195,10.4875862069,10.4875862069,0.0,0.0,0.0,0.0,0,0,0.00016106923371638,0.000310120689655,0.00014905145593861998,0.000310120689655,0.0,0.000310120689655,211.33333333333334,35,11.555555555555552,229,194,217.0,0.3142857142857143,0.0,0.6857142857142857,0.0,0,0.0268577401186475,0.0026179878035361114,,,,,,,
108,447,AB2,Zr0.2Ti0.8Mn1.5Cu0.5,1.6,27,30,3,"Hong, 1993",373.0,,,,Ti.8Zr.2Mn1.5Cu.5,98.19885664367901,2.5066921401854296,0.91896401155002,4,0.594418483337567,0.5300141077161886,0.50464379981945,0.5009045146616292,0.5000938691305551,25.866666666666664,18,2.928888888888887,40,22,25.0,51.06666666666666,21,5.244444444444445,64,43,52.0,56.90615583333334,43.357000000000006,6.788993944444446,91.224,47.867,54.938045,1645.2616666666668,770.23,222.09222222222223,2128.0,1357.77,1519.0,6.666666666666666,7,1.777777777777778,11,4,7.0,4.066666666666666,1,0.12444444444444423,5,4,4.0,145.83333333333331,43,11.444444444444438,175,132,139.0,1.591,0.5699999999999998,0.10299999999999992,1.9,1.33,1.55,1.8333333333333333,1,0.2777777777777778,2,1,2.0,0.0,0,0.0,0,0,0.0,4.833333333333333,8,1.8888888888888888,10,2,5.0,0.0,0,0.0,0,0,0.0,6.666666666666666,7,1.777777777777778,11,4,7.0,0.16666666666666666,1,0.2777777777777778,1,0,0.0,0.0,0,0.0,0,0,0.0,5.166666666666666,8,1.8888888888888886,8,0,5.0,0.0,0,0.0,0,0,0.0,5.333333333333333,7,1.7777777777777775,8,1,5.0,13.08579310345,12.7074137931,3.2701379310333336,23.195,10.4875862069,10.4875862069,0.0,0.0,0.0,0.0,0,0,0.00016106923371638,0.000310120689655,0.00014905145593861998,0.000310120689655,0.0,0.000310120689655,210.66666666666669,31,11.111111111111104,225,194,217.0,0.275,0.0,0.725,0.0,0,0.07801377879468974,0.010792603820704943,,,,,,,
109,448,AB2,Zr0.2Ti0.8Mn1.5Fe0.5,1.7,25.4,30,11,"Hong, 1993",373.0,,,,Ti.8Zr.2Mn1.5Fe.5,103.72338673624576,9.289575147207117,2.2288928195095017,4,0.594418483337567,0.5300141077161886,0.50464379981945,0.5009045146616292,0.5000938691305551,25.366666666666664,18,2.1622222222222205,40,22,25.0,49.56666666666666,12,4.244444444444445,55,43,52.0,55.62265583333333,43.357000000000006,4.8209606111111105,91.224,47.867,54.938045,1720.8,609.0,201.79999999999998,2128.0,1519.0,1519.0,6.166666666666666,4,1.4444444444444444,8,4,7.0,4.066666666666666,1,0.12444444444444423,5,4,4.0,145.83333333333331,43,11.444444444444438,175,132,139.0,1.5793333333333333,0.5,0.08355555555555548,1.83,1.33,1.55,1.9999999999999998,0,2.2204460492503128e-16,2,2,2.0,0.0,0,0.0,0,0,0.0,4.166666666666666,4,1.4444444444444444,6,2,5.0,0.0,0,0.0,0,0,0.0,6.166666666666666,4,1.4444444444444444,8,4,7.0,0.0,0,0.0,0,0,0.0,0.0,0,0.0,0,0,0.0,5.833333333333333,4,1.4444444444444442,8,4,5.0,0.0,0,0.0,0,0,0.0,5.833333333333333,4,1.4444444444444442,8,4,5.0,13.029126436783333,12.7074137931,3.3079157088111115,23.195,10.4875862069,10.4875862069,0.0,0.0,0.0,0.0,0,0,0.3519382025670497,2.1106628,0.5862415324776501,2.1106628,0.0,0.000310120689655,211.33333333333334,35,11.555555555555552,229,194,217.0,0.32432432432432434,0.0,0.6756756756756757,0.0,0,0.06058693718652419,0.0076289365732548345,,,,,,,
110,449,AB2,Zr0.2Ti0.8Mn1.5V0.5,2.0,45.6,30,0.5,"Hong, 1993",373.0,,,,Ti.8Zr.2Mn1.5V.5,144.65764799979453,0.36914965070461814,-0.9965531596927206,4,0.594418483337567,0.5300141077161886,0.50464379981945,0.5009045146616292,0.5000938691305551,24.866666666666664,18,2.1511111111111116,40,22,25.0,48.06666666666666,9,3.933333333333333,52,43,52.0,54.80540583333334,43.357000000000006,4.988451722222224,91.224,47.867,54.938045,1782.8,664.0,263.8,2183.0,1519.0,1519.0,5.666666666666666,3,1.3333333333333333,7,4,7.0,4.066666666666666,1,0.12444444444444423,5,4,4.0,149.33333333333331,36,10.333333333333332,175,139,139.0,1.5459999999999998,0.2999999999999998,0.03200000000000005,1.63,1.33,1.55,1.9999999999999998,0,2.2204460492503128e-16,2,2,2.0,0.0,0,0.0,0,0,0.0,3.6666666666666665,3,1.3333333333333335,5,2,5.0,0.0,0,0.0,0,0,0.0,5.666666666666666,3,1.3333333333333333,7,4,7.0,0.0,0,0.0,0,0,0.0,0.0,0,0.0,0,0,0.0,6.333333333333332,3,1.3333333333333333,8,5,5.0,0.0,0,0.0,0,0,0.0,6.333333333333332,3,1.3333333333333333,8,5,5.0,13.409126436783332,12.7074137931,3.0545823754777777,23.195,10.4875862069,10.4875862069,0.0,0.0,0.0,0.0,0,0,0.00016106923371638,0.000310120689655,0.00014905145593861998,0.000310120689655,0.0,0.000310120689655,211.33333333333334,35,11.555555555555552,229,194,217.0,0.35294117647058826,0.0,0.6470588235294118,0.0,0,0.022248762806663658,0.002139007832026876,,,,,,,
