Repository: mwitman1/HEAhydrideMLv2

The cleaned ML-ready HydPARK database as per (https://pubs.acs.org/doi/abs/10.1021/acs.jpclett.9b02971) is at HYDPARK_ML_ready.csv

Some pre-extracted MP data is at ElementalH_Ef_MP.csv, to reproduce you will need your own API key

Main jupyter notebook is metal_hydride_ML_v4.ipynb which contains:
- Model by default is now trained on HydPARK+ feature and data augmentation by default (https://chemrxiv.org/articles/preprint/Data-Driven_Discovery_and_Synthesis_of_High_Entropy_Alloy_Hydrides_with_Targeted_Thermodynamic_Stability/13697464) 
- Added in an H/M model
- Screens a more comprehensive chemical space and identifies Pareto optimal materials

File: hea_h2storage/ml_data/HYDPARK_ML_ready.csv (part 3 of 13)
nce,maxdiff_NsValence,dev_NsValence,max_NsValence,min_NsValence,most_NsValence,mean_NpValence,maxdiff_NpValence,dev_NpValence,max_NpValence,min_NpValence,most_NpValence,mean_NdValence,maxdiff_NdValence,dev_NdValence,max_NdValence,min_NdValence,most_NdValence,mean_NfValence,maxdiff_NfValence,dev_NfValence,max_NfValence,min_NfValence,most_NfValence,mean_NValance,maxdiff_NValance,dev_NValance,max_NValance,min_NValance,most_NValance,mean_NsUnfilled,maxdiff_NsUnfilled,dev_NsUnfilled,max_NsUnfilled,min_NsUnfilled,most_NsUnfilled,mean_NpUnfilled,maxdiff_NpUnfilled,dev_NpUnfilled,max_NpUnfilled,min_NpUnfilled,most_NpUnfilled,mean_NdUnfilled,maxdiff_NdUnfilled,dev_NdUnfilled,max_NdUnfilled,min_NdUnfilled,most_NdUnfilled,mean_NfUnfilled,maxdiff_NfUnfilled,dev_NfUnfilled,max_NfUnfilled,min_NfUnfilled,most_NfUnfilled,mean_NUnfilled,maxdiff_NUnfilled,dev_NUnfilled,max_NUnfilled,min_NUnfilled,most_NUnfilled,mean_GSvolume_pa,maxdiff_GSvolume_pa,dev_GSvolume_pa,max_GSvolume_pa,min_GSvolume_pa,most_GSvolume_pa,mean_GSbandgap,maxdiff_GSbandgap,dev_GSbandgap,max_GSbandgap,min_GSbandgap,most_GSbandgap,mean_GSmagmom,maxdiff_GSmagmom,dev_GSmagmom,max_GSmagmom,min_GSmagmom,most_GSmagmom,mean_SpaceGroupNumber,maxdiff_SpaceGroupNumber,dev_SpaceGroupNumber,max_SpaceGroupNumber,min_SpaceGroupNumber,most_SpaceGroupNumber,frac_sValence,frac_pValence,frac_dValence,frac_fValence,CanFormIonic,MaxIonicChar,MeanIonicChar,energy_per_atom,formation_energy_per_atom,nsites,density,volume,volume_ps,empty_volume_ps
111,450,AB2,Zr0.2Ti0.8Mn1.6V0.2Cr0.2,1.9,30.5,20,2,"Gamo, 1979",35.0,,,,Ti.8Zr.2Mn1.6V.2Cr.2,109.80523503382749,2.46700730154209,0.9030057972275135,5,0.6073622386096199,0.5556503541932433,0.53663529237414,0.5339266962957906,0.5333853939415099,25.0,18,2.0,40,22,25.0,48.46666666666667,9,3.8399999999999994,52,43,52.0,55.008930666666664,43.357000000000006,4.828675911111108,91.224,47.867,54.938045,1760.4666666666665,664.0,257.5644444444444,2183.0,1519.0,1519.0,5.8,3,1.3066666666666666,7,4,7.0,4.066666666666666,1,0.12444444444444425,5,4,4.0,147.93333333333328,36,10.71999999999999,175,139,139.0,1.5453333333333334,0.32999999999999985,0.03155555555555552,1.66,1.33,1.55,1.9333333333333333,1,0.12444444444444444,2,1,2.0,0.0,0,0.0,0,0,0.0,3.8666666666666667,3,1.3599999999999999,5,2,5.0,0.0,0,0.0,0,0,0.0,5.8,3,1.3066666666666666,7,4,7.0,0.06666666666666667,1,0.12444444444444444,1,0,0.0,0.0,0,0.0,0,0,0.0,6.133333333333333,3,1.3599999999999999,8,5,5.0,0.0,0,0.0,0,0,0.0,6.2,3,1.3066666666666666,8,5,5.0,13.20371264368,12.7074137931,3.191524904213334,23.195,10.4875862069,10.4875862069,0.0,0.0,0.0,0.0,0,0,0.00017140659003821333,0.000310120689655,0.00014796170625790578,0.000310120689655,0.0,0.000310120689655,210.93333333333334,35,11.288888888888888,229,194,217.0,0.33333333333333337,0.0,0.6666666666666667,0.0,0,0.0268577401186475,0.002218889666275714,,,,,,,
112,451,AB2,Zr0.2Ti0.8Mn1.7V0.2Mo0.1,2.0,35,14,1,"Gamo, 1979",35.0,,,,Ti.8Zr.2Mn1.7V.2Mo.1,121.8875152359394,1.7175130066404793,0.5408773180932493,5,0.6342099196813481,0.5863157911072836,0.5692634947986551,0.5670795438652683,0.5666968408194039,25.633333333333326,20,3.0066666666666606,42,22,25.0,48.59999999999999,9,3.946666666666669,52,43,52.0,56.57245883333333,48.092999999999996,7.246041566666662,95.96,47.867,54.938045,1762.2999999999997,1377.0,275.7399999999999,2896.0,1519.0,1519.0,5.833333333333332,3,1.3333333333333335,7,4,7.0,4.1,1,0.17999999999999972,5,4,4.0,148.43333333333328,36,10.691111111111102,175,139,139.0,1.5583333333333333,0.8300000000000001,0.04966666666666664,2.16,1.33,1.55,1.9666666666666666,1,0.06444444444444454,2,1,2.0,0.0,0,0.0,0,0,0.0,3.866666666666666,3,1.36,5,2,5.0,0.0,0,0.0,0,0,0.0,5.833333333333332,3,1.3333333333333335,7,4,7.0,0.03333333333333333,1,0.06444444444444444,1,0,0.0,0.0,0,0.0,0,0,0.0,6.133333333333333,3,1.3599999999999994,8,5,5.0,0.0,0,0.0,0,0,0.0,6.166666666666666,3,1.333333333333333,8,5,5.0,13.330298850576664,12.7074137931,3.2644475095771104,23.195,10.4875862069,10.4875862069,0.0,0.0,0.0,0.0,0,0,0.00018174394636004664,0.000310120689655,0.0001454936424009471,0.000310120689655,0.0,0.000310120689655,210.5333333333333,35,11.022222222222231,229,194,217.0,0.3371428571428572,0.0,0.6628571428571428,0.0,0,0.1582102508344636,0.007685857048750931,,,,,,,
113,452,AB2,Zr0.2Ti0.8Mn1.8Mo0.2,1.7,29,20,4,"Gamo, 1980",31.0,,,,Ti.8Zr.2Mn1.8Mo.2,110.45133651827751,4.883352942000587,1.5858320622136461,4,0.6633249580710799,0.6175864854463696,0.6020707058565404,0.6002932188097158,0.6000180413126419,26.333333333333332,20,3.9111111111111105,42,22,25.0,48.93333333333334,9,3.8222222222222206,52,43,52.0,58.20629366666667,48.092999999999996,9.436188355555556,95.96,47.867,54.938045,1763.9333333333334,1377.0,293.92,2896.0,1519.0,1519.0,5.933333333333334,3,1.288888888888889,7,4,7.0,4.133333333333333,1,0.23111111111111077,5,4,4.0,148.0,36,10.799999999999999,175,139,139.0,1.5733333333333333,0.8300000000000001,0.07822222222222211,2.16,1.33,1.55,1.9333333333333333,1,0.12444444444444443,2,1,2.0,0.0,0,0.0,0,0,0.0,4.0,3,1.3333333333333333,5,2,5.0,0.0,0,0.0,0,0,0.0,5.933333333333334,3,1.288888888888889,7,4,7.0,0.06666666666666667,1,0.12444444444444444,1,0,0.0,0.0,0,0.0,0,0,0.0,5.999999999999999,3,1.333333333333333,8,5,5.0,0.0,0,0.0,0,0,0.0,6.066666666666666,3,1.288888888888889,8,5,5.0,13.33555172414,12.7074137931,3.4175586206880006,23.195,10.4875862069,10.4875862069,0.0,0.0,0.0,0.0,0,0,0.00019208130268188,0.000310120689655,0.00014164726436774399,0.000310120689655,0.0,0.000310120689655,210.13333333333333,35,10.755555555555558,229,194,217.0,0.32584269662921345,0.0,0.6741573033707865,0.0,0,0.1582102508344636,0.01313051244506329,,,,,,,
114,457,AB2,Zr0.2Ti0.8Mn0.2V0.6Fe0.2Ni0.8Pd0.1,1.3,46.5,25,0.01,"Yang, 1999",1180.0,,,,Ti.8Zr.2V.6Mn.2Pd.1Ni.8Fe.2,117.6736470642801,0.010000000000000014,-4.60517018598809,7,0.4587632653672438,0.37293416996912343,0.3241543572382208,0.3074044104546879,0.29648380969877147,26.41379310344827,24,4.09988109393579,46,22,25.0,50.758620689655174,19,7.18192627824019,62,43,52.0,57.53676862068964,58.553000000000004,8.655913460166465,106.42,47.867,53.280199999999994,1903.2431034482756,664.0,167.59381688466115,2183.0,1519.0,1834.5,6.551724137931036,6,2.4019024970273484,10,4,7.0,4.1034482758620685,1,0.18549346016646812,5,4,4.0,145.55172413793105,51,15.115338882282996,175,124,142.0,1.6896551724137931,0.8700000000000001,0.17612366230677762,2.2,1.33,1.725,1.9310344827586208,2,0.13317479191438755,2,0,2.0,0.0,0,0.0,0,0,0.0,4.620689655172415,8,2.478002378121284,10,2,5.0,0.0,0,0.0,0,0,0.0,6.551724137931036,6,2.4019024970273484,10,4,7.0,0.0,0,0.0,0,0,0.0,0.0,0,0.0,0,0,0.0,5.379310344827586,8,2.478002378121284,8,0,5.0,0.0,0,0.0,0,0,0.0,5.379310344827586,8,2.478002378121284,8,0,5.0,13.7025921522,12.875,3.0063094017793106,23.195,10.32,13.505,0.0,0.0,0.0,0.0,0,0,0.30983736924296473,2.1106628,0.40593858672898986,2.1106628,0.0,0.2977086166666667,214.86206896551727,35,14.387633769322226,229,194,209.5,0.29473684210526313,0.0,0.7052631578947368,0.0,0,0.17239972431749817,0.01988880436498743,,,,,,,
115,467,AB2,Zr0.05Ti0.95Mn0.8Cr1.2,1.7,21.9,20,5.5,"Hagstrom, 1998",1242.0,,,,Ti.95Zr.05Cr1.2Mn.8,88.87932871667212,6.394469394237009,1.8554334596161208,4,0.5759050847723666,0.4859025560395646,0.4304198999892558,0.41311772896709037,0.4043431633289934,23.9,18,1.2033333333333338,40,22,24.0,47.81666666666666,9,3.177777777777779,52,43,49.0,52.12686866666667,43.357000000000006,2.8025317555555582,91.224,47.867,51.9961,1927.1833333333334,661.0,217.69777777777773,2180.0,1519.0,2180.0,5.6,3,1.0666666666666667,7,4,6.0,4.016666666666667,1,0.03277777777777772,5,4,4.0,146.25,36,9.666666666666666,175,139,139.0,1.5871666666666666,0.32999999999999985,0.05826666666666659,1.66,1.33,1.66,1.5999999999999999,1,0.48000000000000004,2,1,1.0,0.0,0,0.0,0,0,0.0,4.0,3,1.3333333333333333,5,2,5.0,0.0,0,0.0,0,0,0.0,5.6,3,1.0666666666666667,7,4,6.0,0.39999999999999997,1,0.48,1,0,1.0,0.0,0,0.0,0,0,0.0,6.0,3,1.3333333333333333,8,5,5.0,0.0,0,0.0,0,0,0.0,6.4,3,1.0666666666666667,8,5,6.0,12.944439655173333,12.7074137931,2.7138735632177786,23.195,10.4875862069,11.19,0.0,0.0,0.0,0.0,0,0,8.983440613021166e-05,0.000310120689655,0.0001174860178798871,0.000310120689655,0.0,0.0,214.13333333333333,35,13.422222222222224,229,194,229.0,0.2857142857142857,0.0,0.7142857142857143,0.0,0,0.0268577401186475,0.0021396872842621836,,,,,,,
116,469,AB2,Ti1V1.4Ni0.6,2.9,28.8,60,0.4,"Chen, 1994",1163.0,,,,TiV1.4Ni.6,78.82935931535464,0.11802315350853582,-2.1368744575903156,3,0.6073622386096199,0.5273639928976801,0.48402907465205314,0.4729116284762901,0.46826490614302213,23.666666666666664,6,1.7333333333333316,28,22,23.0,48.0,18,5.199999999999999,61,43,46.0,51.46704666666666,10.8264,2.8905413333333314,58.6934,47.867,50.9415,2011.333333333333,455.0,160.22222222222217,2183.0,1728.0,2183.0,5.666666666666666,6,1.733333333333333,10,4,5.0,3.9999999999999996,0,4.4408920985006257e-16,4,4,4.0,149.5333333333333,36,10.21333333333335,160,124,153.0,1.6559999999999997,0.3699999999999999,0.10159999999999983,1.91,1.54,1.63,1.9999999999999998,0,2.2204460492503128e-16,2,2,2.0,0.0,0,0.0,0,0,0.0,3.666666666666666,6,1.733333333333333,8,2,3.0,0.0,0,0.0,0,0,0.0,5.666666666666666,6,1.733333333333333,10,4,5.0,0.0,0,0.0,0,0,0.0,0.0,0,0.0,0,0,0.0,6.333333333333333,6,1.7333333333333334,8,2,7.0,0.0,0,0.0,0,0,0.0,6.333333333333333,6,1.7333333333333334,8,2,7.0,13.698666666666666,6.370000000000001,1.9942222222222223,16.69,10.32,13.01,0.0,0.0,0.0,0.0,0,0,0.11908645111111109,0.5953947,0.19052329955555553,0.5953947,0.0,0.0,216.5333333333333,35,15.02222222222223,229,194,229.0,0.35294117647058826,0.0,0.6470588235294117,0.0,0,0.033645949486530435,0.00873853399576515,,,,,,,
117,472,AB2,Ti1V1.6Ni0.4,3.3,33.2,120,1,"Chen, 1994",1163.0,,,,TiV1.6Ni.4,84.44614015006997,0.03930863159304616,-3.2363111508119644,3,0.6429100507328637,0.5760081731807792,0.5432354416018381,0.5361318591786696,0.5338164737509878,23.333333333333332,6,1.2444444444444436,28,22,23.0,46.99999999999999,18,3.733333333333328,61,43,46.0,50.95025333333333,10.8264,2.0648391111111097,58.6934,47.867,50.9415,2041.6666666666667,455.0,150.75555555555553,2183.0,1728.0,2183.0,5.333333333333333,6,1.244444444444444,10,4,5.0,4.0,0,0.0,4,4,4.0,151.46666666666667,36,7.324444444444443,160,124,153.0,1.6373333333333333,0.3699999999999999,0.07271111111111113,1.91,1.54,1.63,2.0,0,0.0,2,2,2.0,0.0,0,0.0,0,0,0.0,3.333333333333333,6,1.244444444444444,8,2,3.0,0.0,0,0.0,0,0,0.0,5.333333333333333,6,1.244444444444444,10,4,5.0,0.0,0,0.0,0,0,0.0,0.0,0,0.0,0,0,0.0,6.666666666666667,6,1.244444444444444,8,2,7.0,0.0,0,0.0,0,0,0.0,6.666666666666667,6,1.244444444444444,8,2,7.0,13.877999999999998,6.370000000000001,1.8746666666666665,16.69,10.32,13.01,0.0,0.0,0.0,0.0,0,0,0.0793934711111111,0.5953947,0.13760032770370373,0.5953947,0.0,0.0,216.79999999999998,35,15.200000000000005,229,194,229.0,0.375,0.0,0.625,0.0,0,0.033645949486530435,0.0064704376751721976,,,,,,,
118,473,AB2,Ti1V1.8Ni0.2,3.6,35.3,90,0.08,"Chen, 1994",1163.0,,,,TiV1.8Ni.2,76.20570216351969,0.006253552234012165,-5.074605619245799,3,0.6896053621859066,0.6327479972019553,0.6062222885594076,0.6013903716990691,0.6001678338319167,23.0,6,0.6666666666666666,28,22,23.0,46.0,18,2.0,61,43,46.0,50.43346,10.8264,1.710973333333334,58.6934,47.867,50.9415,2072.0,455.0,133.2,2183.0,1728.0,2183.0,5.0,6,0.6666666666666666,10,4,5.0,4.0,0,0.0,4,4,4.0,153.39999999999998,36,4.399999999999992,160,124,153.0,1.6186666666666665,0.3699999999999999,0.052444444444444425,1.91,1.54,1.63,2.0,0,0.0,2,2,2.0,0.0,0,0.0,0,0,0.0,2.9999999999999996,6,0.6666666666666667,8,2,3.0,0.0,0,0.0,0,0,0.0,5.0,6,0.6666666666666666,10,4,5.0,0.0,0,0.0,0,0,0.0,0.0,0,0.0,0,0,0.0,7.000000000000001,6,0.666666666666667,8,2,7.0,0.0,0,0.0,0,0,0.0,7.000000000000001,6,0.666666666666667,8,2,7.0,14.057333333333334,6.370000000000001,1.755111111111112,16.69,10.32,13.01,0.0,0.0,0.0,0.0,0,0,0.039700491111111104,0.5953947,0.0740925611851852,0.5953947,0.0,0.0,217.06666666666666,35,15.37777777777778,229,194,229.0,0.4,0.0,0.5999999999999999,0.0,0,0.033645949486530435,0.003857289464844637,,,,,,,
119,480,AB2,TmFe2,1.6,56.8,80,0.003,"Kierstead, 1982",374.0,,,,TmFe2 (M),112.54003227376724,8.45853395673871e-05,-9.377749597534383,2,0.7453559924999299,0.6933612743506347,0.6707822056951861,0.667408235036379,0.6667317422407864,40.33333333333333,43,19.111111111111107,69,26,26.0,49.0,18,8.0,55,37,55.0,93.54140333333334,113.08921000000001,50.26187111111111,168.93421,55.845,55.845,1813.3333333333333,7.0,3.111111111111086,1818.0,1811.0,1811.0,6.333333333333333,5,2.2222222222222223,8,3,8.0,4.666666666666666,2,0.8888888888888886,6,4,4.0,151.33333333333331,58,25.77777777777777,190,132,132.0,1.6366666666666667,0.5800000000000001,0.2577777777777778,1.83,1.25,1.83,2.0,0,0.0,2,2,2.0,0.0,0,0.0,0,0,0.0,4.0,6,2.6666666666666665,6,0,6.0,4.333333333333333,13,5.777777777777778,13,0,0.0,10.333333333333332,7,3.1111111111111107,15,8,8.0,0.0,0,0.0,0,0,0.0,0.0,0,0.0,0,0,0.0,2.6666666666666665,4,1.7777777777777777,4,0,4.0,0.3333333333333333,1,0.4444444444444444,1,0,0.0,3.0,3,1.3333333333333333,4,1,4.0,17.08,19.05,8.466666666666665,29.78,10.73,10.73,0.0,0.0,0.0,0.0,0,0,1.4071085333333333,2.1106628,0.9380723555555556,2.1106628,0.0,2.1106628,217.33333333333331,35,15.55555555555556,229,194,229.0,0.19354838709677422,0.0,0.38709677419354843,0.41935483870967744,0,0.08066068243348179,0.03584919219265857,-7.277419391666666,-0.1448060550000001,6.0,10.050685993392493,92.72749274636718,15.454582124394529,0.9393666489252692
120,484,AB2,UAlNi,0.5,74.6,100,0.0003,"Yamanaka, 1999",1260.0,,,,UNiAl (M),132.47740632726962,7.082643601003493e-07,-14.160448422973134,3,0.5773502691896257,0.4807498567691361,0.4152436465385057,0.389976937586229,0.37204105801130144,44.33333333333333,79,31.777777777777775,92,13,44.333333333333336,51.33333333333333,53,20.88888888888889,73,20,51.333333333333336,107.90128286666665,211.0473714,86.75175142222221,238.02891,26.9815386,107.90128286666668,1356.49,794.53,282.0133333333333,1728.0,933.47,1356.49,8.666666666666666,10,3.7777777777777777,13,3,8.666666666666666,4.666666666666666,4,1.5555555555555554,7,3,4.666666666666667,147.0,75,32.666666666666664,196,121,147.0,1.6333333333333333,0.53,0.1844444444444444,1.91,1.38,1.6333333333333335,2.0,0,0.0,2,2,2.0,0.3333333333333333,1,0.4444444444444445,1,0,0.3333333333333333,3.0,8,3.333333333333333,8,0,3.0,1.0,3,1.3333333333333333,3,0,1.0,6.333333333333333,7,2.444444444444444,10,3,6.333333333333333,0.0,0,0.0,0,0,0.0,1.6666666666666665,5,2.222222222222222,5,0,1.6666666666666667,3.6666666666666665,9,3.5555555555555554,9,0,3.6666666666666665,3.6666666666666665,11,4.888888888888889,11,0,3.6666666666666665,8.999999999999998,18,7.333333333333332,20,2,9.0,15.608333333333333,9.704999999999998,3.525555555555555,20.025,10.32,15.608333333333333,0.0,0.0,0.0,0.0,0,0,0.1984649,0.5953947,0.2646198666666667,0.5953947,0.0,0.19846490000000003,171.0,162,72.0,225,63,171.0,0.3157894736842105,0.05263157894736841,0.47368421052631576,0.15789473684210525,0,0.06781594510408206,0.0229339204082543,-7.224641735555555,-0.28148145555555476,9.0,10.408083057543303,154.93425879484425,17.214917643871583,0.7729219914342993
121,524,AB2,Zr1Cr0.5Fe1.5,1.4,25.6,45,3,"Fang, 2000",1283.0,,,,Zr(Fe.75Cr.25)2,89.59922662342105,1.5673757863719104,0.4494027472411181,3,0.6236095644623235,0.5503212081491045,0.5128974808990104,0.5041104334909742,0.5008612172408381,30.333333333333332,16,6.444444444444444,40,24,26.0,50.33333333333333,11,4.666666666666666,55,44,55.0,66.99651666666666,39.227900000000005,16.151655555555557,91.224,51.9961,55.845,1978.1666666666665,369.0,167.16666666666666,2180.0,1811.0,1811.0,6.333333333333333,4,1.6666666666666665,8,4,8.0,4.333333333333333,1,0.44444444444444436,5,4,4.0,147.5,43,18.333333333333332,175,132,132.0,1.635,0.5,0.2033333333333333,1.83,1.33,1.83,1.8333333333333333,1,0.2777777777777778,2,1,2.0,0.0,0,0.0,0,0,0.0,4.5,4,1.6666666666666665,6,2,6.0,0.0,0,0.0,0,0,0.0,6.333333333333333,4,1.6666666666666665,8,4,8.0,0.16666666666666666,1,0.2777777777777778,1,0,0.0,0.0,0,0.0,0,0,0.0,5.5,4,1.6666666666666665,8,4,4.0,0.0,0,0.0,0,0,0.0,5.666666666666666,4,1.6666666666666665,8,4,4.0,14.961666666666666,12.465,5.488888888888888,23.195,10.73,10.73,0.0,0.0,0.0,0.0,0,0,1.0553314,2.1106628,1.0553314,2.1106628,0.0,2.1106628,217.33333333333331,35,15.555555555555562,229,194,229.0,0.2894736842105263,0.0,0.7105263157894737,0.0,0,0.06058693718652419,0.024379666147420903,,,,,,,
122,535,AB2,Zr1Mn0.48V0.48Ni1.44,1.6,39.9,30,0.3,"Gao, 1995",404.0,,,,Zr(Ni.6V.2Mn.2)2.4,121.60798955885843,0.23005128053399518,-1.4694530360671134,4,0.5529411764705883,0.4748076429375068,0.43701983517998183,0.428143627445049,0.4246227928042118,30.400000000000002,17,5.647058823529413,40,23,28.0,52.61176470588235,17,7.1053287197231825,61,44,61.0,66.63666988235295,40.282500000000006,14.463135363321806,91.224,50.9415,58.6934,1880.3764705882354,664.0,231.10754325259518,2183.0,1519.0,1728.0,7.105882352941177,6,2.4514878892733565,10,4,10.0,4.294117647058823,1,0.4152249134948096,5,4,4.0,145.21176470588233,51,19.721522491349475,175,124,124.0,1.649058823529412,0.5799999999999998,0.2210325259515571,1.91,1.33,1.91,2.0,0,0.0,2,2,2.0,0.0,0,0.0,0,0,0.0,5.105882352941176,6,2.4514878892733565,8,2,8.0,0.0,0,0.0,0,0,0.0,7.105882352941177,6,2.4514878892733565,10,4,10.0,0.0,0,0.0,0,0,0.0,0.0,0,0.0,0,0,0.0,4.894117647058823,6,2.4514878892733565,8,2,2.0,0.0,0,0.0,0,0,0.0,4.894117647058823,6,2.4514878892733565,8,2,2.0,14.510188640974118,12.875,5.108712564132873,23.195,10.32,10.32,0.0,0.0,0.0,0.0,0,0,0.2522109488032454,0.5953947,0.2906968245431333,0.5953947,0.0,0.5953947,215.31764705882352,35,12.539792387543255,229,194,225.0,0.2814569536423841,0.0,0.7185430463576159,0.0,0,0.08066068243348179,0.02913905261003231,,,,,,,
123,541,AB2,Zr0.5Ti0.5Cr1Fe1,1.8,27,23,4,"Yu, 1985",555.0,,,,Zr.5Ti.5CrFe,102.69588693415672,4.305323097844682,1.459852186827605,4,0.5270462766947299,0.4367902323681494,0.3852632081216715,0.3684392168216066,0.3572926939821315,27.0,18,4.333333333333333,40,22,25.0,49.166666666666664,12,3.8888888888888875,55,43,52.0,59.12886666666667,43.357000000000006,10.698377777777779,91.224,47.867,53.92055,2008.5,369.0,154.16666666666666,2180.0,1811.0,1995.5,6.0,4,1.3333333333333333,8,4,7.0,4.166666666666666,1,0.27777777777777735,5,4,4.0,146.16666666666666,43,14.222222222222218,175,132,135.5,1.6416666666666666,0.5,0.13777777777777778,1.83,1.33,1.745,1.6666666666666665,1,0.4444444444444445,2,1,1.5,0.0,0,0.0,0,0,0.0,4.333333333333333,4,1.5555555555555556,6,2,5.5,0.0,0,0.0,0,0,0.0,6.0,4,1.3333333333333333,8,4,7.0,0.3333333333333333,1,0.4444444444444445,1,0,0.5,0.0,0,0.0,0,0,0.0,5.666666666666666,4,1.5555555555555554,8,4,4.5,0.0,0,0.0,0,0,0.0,5.999999999999999,4,1.3333333333333335,8,4,5.0,13.954166666666666,12.465,3.992222222222222,23.195,10.73,10.96,0.0,0.0,0.0,0.0,0,0,0.7035580222222222,2.1106628,0.9380698518518518,2.1106628,0.0,1.0553314,217.33333333333331,35,15.55555555555556,229,194,229.0,0.27777777777777773,0.0,0.7222222222222222,0.0,0,0.06058693718652419,0.014635985472094224,,,,,,,
124,551,AB2,Ho0.4Zr0.6Co2,1.0,29.3,50,2,"Ramesh, 1993",363.0,,,,Zr.6Ho.4Co2,96.43290337692663,0.8014902012593528,-0.2212825325102524,3,0.7086763875156433,0.6743554279662939,0.6670329306642215,0.6666887120985889,0.6666670671522507,34.93333333333334,40,10.57777777777778,67,27,27.0,51.86666666666666,25,8.17777777777778,58,33,58.0,79.524306,105.997125,27.454814666666667,164.93032,58.933195,58.933195,1837.1999999999998,381.0,116.31999999999988,2128.0,1747.0,1768.0,7.2,6,2.4,9,3,9.0,4.466666666666667,2,0.6222222222222222,6,4,4.0,144.6,66,24.799999999999997,192,126,126.0,1.6833333333333331,0.6499999999999999,0.2622222222222222,1.88,1.23,1.88,2.0,0,0.0,2,2,2.0,0.0,0,0.0,0,0,0.0,5.066666666666666,7,2.5777777777777775,7,0,7.0,1.4666666666666666,11,2.5422222222222217,11,0,0.0,8.533333333333333,9,1.8133333333333332,13,4,9.0,0.0,0,0.0,0,0,0.0,0.0,0,0.0,0,0,0.0,3.5999999999999996,8,1.7599999999999996,8,0,3.0,0.4,3,0.6933333333333334,3,0,0.0,4.0,5,1.5999999999999999,8,3,3.0,15.566777777773332,20.488333333299998,7.095703703697778,30.7333333333,10.245,10.245,0.0,0.0,0.0,0.0,0,0,1.0323141333333332,1.5484712,0.6882094222222223,1.5484712,0.0,1.5484712,193.99999999999997,0,2.842170943040401e-14,194,194,194.0,0.234375,0.0,0.59375,0.171875,0,0.10023800443234598,0.03737623573252945,,,,,,,
125,555,AB2,Zr0.76Ti0.24Mn0.63V0.14Fe0.18Ni1.16,1.6,29.7,30,5,"Morii, 1995",410.0,,,,Zr.76Ti.24Ni1.16Mn.63V.14Fe.18,111.35242404057749,4.103436558396678,1.4118248076042024,6,0.50120562662284,0.4227296508505627,0.38478734645656293,0.3764001800565337,0.37361251286769415,29.520900321543408,18,5.121617849277819,40,22,28.0,52.61093247588424,18,6.5346305352508764,61,43,61.0,64.53297181672025,43.357000000000006,13.04513274552579,91.224,47.867,58.6934,1825.1350482315113,664.0,198.12607396532295,2183.0,1519.0,1728.0,7.122186495176849,6,2.2484052067286324,10,4,10.0,4.244372990353698,1,0.36930966387857866,5,4,4.0,144.04823151125402,51,18.3955087312993,175,124,124.0,1.649549839228296,0.5799999999999998,0.2151789166778672,1.91,1.33,1.91,2.0,0,0.0,2,2,2.0,0.0,0,0.0,0,0,0.0,5.122186495176849,6,2.2484052067286324,8,2,8.0,0.0,0,0.0,0,0,0.0,7.122186495176849,6,2.2484052067286324,10,4,10.0,0.0,0,0.0,0,0,0.0,0.0,0,0.0,0,0,0.0,4.877813504823151,6,2.2484052067286324,8,2,2.0,0.0,0,0.0,0,0,0.0,4.877813504823151,6,2.2484052067286324,8,2,2.0,14.13664929593151,12.875,4.821318780751439,23.195,10.32,10.32,0.0,0.0,0.0,0.0,0,0,0.344301588435525,2.1106628,0.3917768665571682,2.1106628,0.0,0.5953947,213.82315112540195,35,12.748007154599303,229,194,225.0,0.28081264108352144,0.0,0.7191873589164786,0.0,0,0.08066068243348179,0.02672411293400679,,,,,,,
126,556,AB2,Zr1Cr2Fe0.8,1.2,46.5,100,0.8,"Drasner, 1991",564.0,,,,ZrCr2Fe.8,122.75951521436946,0.018435843216863642,-3.9934585083440433,3,0.6249653730019956,0.5575797813814675,0.5306124305825947,0.5270235220050249,0.5263726786420477,28.631578947368418,16,5.9833795013850395,40,24,24.0,48.94736842105263,11,2.603878116343491,55,44,49.0,63.12952631578948,39.227900000000005,14.786565096952911,91.224,51.9961,51.9961,2088.6315789473683,369.0,116.89750692520781,2180.0,1811.0,2180.0,5.894736842105263,4,0.9972299168975071,8,4,6.0,4.263157894736842,1,0.3878116343490302,5,4,4.0,146.99999999999997,43,14.736842105263143,175,132,139.0,1.6089473684210525,0.5,0.146814404432133,1.83,1.33,1.66,1.4736842105263157,1,0.4986149584487535,2,1,1.0,0.0,0,0.0,0,0,0.0,4.421052631578947,4,1.2742382271468147,6,2,5.0,0.0,0,0.0,0,0,0.0,5.894736842105263,4,0.9972299168975071,8,4,6.0,0.5263157894736842,1,0.4986149584487534,1,0,1.0,0.0,0,0.0,0,0,0.0,5.578947368421052,4,1.2742382271468142,8,4,5.0,0.0,0,0.0,0,0,0.0,6.105263157894737,4,0.9972299168975071,8,4,6.0,14.252368421052632,12.465,4.706648199445984,23.195,10.73,11.19,0.0,0.0,0.0,0.0,0,0,0.44435006315789477,2.1106628,0.7016053628808865,2.1106628,0.0,0.0,219.78947368421052,35,13.57340720221607,229,194,229.0,0.25,0.0,0.75,0.0,0,0.06058693718652419,0.015748389179822755,,,,,,,
127,557,AB2,Zr1Cr2Ni0.8,1.4,37.9,100,1,"Drasner, 1991",564.0,,,,ZrCr2Ni.8,101.56773415516548,0.046281665257117306,-3.0730093950845307,3,0.6249653730019956,0.5575797813814675,0.5306124305825947,0.5270235220050249,0.5263726786420477,29.052631578947366,16,5.761772853185594,40,24,24.0,50.21052631578947,17,4.542936288088642,61,44,49.0,63.729189473684215,39.227900000000005,14.470952908587261,91.224,51.9961,51.9961,2071.157894736842,452.0,144.48753462603878,2180.0,1728.0,2180.0,6.315789473684211,6,1.551246537396122,10,4,6.0,4.263157894736842,1,0.3878116343490302,5,4,4.0,145.3157894736842,51,15.623268698060933,175,124,139.0,1.6257894736842105,0.5799999999999998,0.15567867036011074,1.91,1.33,1.66,1.4736842105263157,1,0.4986149584487535,2,1,1.0,0.0,0,0.0,0,0,0.0,4.842105263157895,6,1.4958448753462603,8,2,5.0,0.0,0,0.0,0,0,0.0,6.315789473684211,6,1.551246537396122,10,4,6.0,0.5263157894736842,1,0.4986149584487534,1,0,1.0,0.0,0,0.0,0,0,0.0,5.157894736842105,6,1.4958448753462603,8,2,5.0,0.0,0,0.0,0,0,0.0,5.68421052631579,6,1.5512465373961213,8,2,6.0,14.166052631578948,12.875,4.75207756232687,23.195,10.32,11.19,0.0,0.0,0.0,0.0,0,0,0.12534625263157897,0.5953947,0.19791513573407205,0.5953947,0.0,0.0,218.94736842105263,35,13.130193905817174,229,194,229.0,0.2333333333333333,0.0,0.7666666666666666,0.0,0,0.08066068243348179,0.01981298157554389,,,,,,,
129,562,AB2,Zr1Cr1Fe1.2,1.4,34,120,7,"Ivanova, 1999",1259.0,,,calor.,ZrCrFe1.2,102.65959327963361,0.2545178258069306,-1.3683844029810368,3,0.5796011559684815,0.48455378415823885,0.4219556284107616,0.3995281701728954,0.3856449233655068,29.75,16,6.40625,40,24,26.0,49.6875,11,3.984375,55,44,55.0,65.69815625,39.227900000000005,15.95365234375,91.224,51.9961,55.845,2025.375,369.0,160.78125,2180.0,1811.0,1811.0,6.125,4,1.40625,8,4,8.0,4.3125,1,0.4296875,5,4,4.0,147.625,43,17.109375,175,132,132.0,1.620625,0.5,0.18164062499999997,1.83,1.33,1.83,1.6875,1,0.4296875,2,1,2.0,0.0,0,0.0,0,0,0.0,4.4375,4,1.5234375,6,2,6.0,0.0,0,0.0,0,0,0.0,6.125,4,1.40625,8,4,8.0,0.3125,1,0.4296875,1,0,0.0,0.0,0,0.0,0,0,0.0,5.5625,4,1.5234375,8,4,4.0,0.0,0,0.0,0,0,0.0,5.875,4,1.40625,8,4,4.0,14.769062499999999,12.465,5.2662109374999995,23.195,10.73,10.73,0.0,0.0,0.0,0.0,0,0,0.7914985499999999,2.1106628,0.9893731874999999,2.1106628,0.0,2.1106628,218.0625,35,15.0390625,229,194,229.0,0.2755102040816326,0.0,0.7244897959183674,0.0,0,0.06058693718652419,0.021132972590103705,,,,,,,
130,563,AB2,Zr1Cr1Fe1.6,1.2,29.1,30,2.5,"Uchida, 1986",370.0,,,,ZrCrFe1.6,103.61026996219287,2.0599254873958057,0.7226698109802127,3,0.5931710140017395,0.5074335195196674,0.4602359038593889,0.44903053725037345,0.44524634197787705,29.333333333333336,16,5.925925925925927,40,24,26.0,50.277777777777786,11,4.197530864197532,55,44,55.0,64.60336111111111,39.227900000000005,14.789243827160497,91.224,51.9961,55.845,2001.5555555555554,369.0,169.38271604938274,2180.0,1811.0,1811.0,6.333333333333334,4,1.4814814814814816,8,4,8.0,4.277777777777778,1,0.4012345679012346,5,4,4.0,145.8888888888889,43,16.172839506172853,175,132,132.0,1.643888888888889,0.5,0.17438271604938266,1.83,1.33,1.83,1.7222222222222223,1,0.4012345679012346,2,1,2.0,0.0,0,0.0,0,0,0.0,4.611111111111112,4,1.4506172839506173,6,2,6.0,0.0,0,0.0,0,0,0.0,6.333333333333334,4,1.4814814814814816,8,4,8.0,0.2777777777777778,1,0.4012345679012346,1,0,0.0,0.0,0,0.0,0,0,0.0,5.388888888888889,4,1.4506172839506175,8,4,4.0,0.0,0,0.0,0,0,0.0,5.666666666666667,4,1.4814814814814816,8,4,4.0,14.320277777777779,12.465,4.930401234567902,23.195,10.73,10.73,0.0,0.0,0.0,0.0,0,0,0.9380723555555557,2.1106628,1.042302617283951,2.1106628,0.0,2.1106628,219.27777777777777,35,14.043209876543214,229,194,229.0,0.2719298245614035,0.0,0.7280701754385965,0.0,0,0.06058693718652419,0.02088197214643398,,,,,,,
131,565,AB2,Zr1Cr1Fe1.8,1.3,19,23,6,"Wallace, 1985",1168.0,,,sloping plateau,ZrCrFe1.8,79.05365047636388,6.318756191293226,1.843522383614964,3,0.6023959548557682,0.5226054843182636,0.48331214123183136,0.4758644883970193,0.47394887864602114,29.157894736842103,16,5.706371191135733,40,24,26.0,50.526315789473685,11,4.238227146814404,55,44,55.0,64.1423947368421,39.227900000000005,14.25347645429363,91.224,51.9961,55.845,1991.5263157894738,369.0,171.02493074792244,2180.0,1811.0,1811.0,6.421052631578948,4,1.4958448753462603,8,4,8.0,4.2631578947368425,1,0.38781163434903065,5,4,4.0,145.15789473684208,43,15.706371191135723,175,132,132.0,1.6536842105263156,0.5,0.17036011080332414,1.83,1.33,1.83,1.736842105263158,1,0.38781163434903043,2,1,2.0,0.0,0,0.0,0,0,0.0,4.684210526315789,4,1.412742382271468,6,2,6.0,0.0,0,0.0,0,0,0.0,6.421052631578948,4,1.4958448753462603,8,4,8.0,0.2631578947368421,1,0.38781163434903043,1,0,0.0,0.0,0,0.0,0,0,0.0,5.315789473684211,4,1.412742382271468,8,4,4.0,0.0,0,0.0,0,0,0.0,5.578947368421053,4,1.4958448753462603,8,4,4.0,14.131315789473684,12.465,4.770360110803324,23.195,10.73,10.73,0.0,0.0,0.0,0.0,0,0,0.9997876421052633,2.1106628,1.0524080443213297,2.1106628,0.0,2.1106628,219.78947368421052,35,13.573407202216067,229,194,229.0,0.27049180327868855,0.0,0.7295081967213115,0.0,0,0.06058693718652419,0.020619440364636112,,,,,,,
132,566,AB2,Zr1Cr1Fe1Co0.8,1.1,20,0,10,"Wallace, 1985",1168.0,,,sloping plateau,ZrCrFeCo.8,92.36390115152074,20.926699927688897,3.0410258521529516,4,0.5020732639036556,0.40000728955952997,0.33469152447593925,0.3108628042287374,0.2947513199977785,29.36842105263158,16,5.59556786703601,40,24,30.0,51.1578947368421,14,4.903047091412742,58,44,49.333333333333336,64.79254105263158,39.227900000000005,13.911294182825486,91.224,51.9961,66.35503333333334,1982.4736842105262,412.0,180.5540166204986,2180.0,1768.0,2039.6666666666667,6.631578947368421,5,1.7174515235457064,9,4,6.0,4.263157894736842,1,0.3878116343490302,5,4,4.333333333333333,143.89473684210526,49,16.37119113573407,175,126,148.66666666666666,1.6642105263157894,0.5499999999999998,0.1781163434903047,1.88,1.33,1.6066666666666667,1.736842105263158,1,0.3878116343490304,2,1,1.6666666666666667,0.0,0,0.0,0,0,0.0,4.894736842105264,5,1.5235457063711908,7,2,4.333333333333333,0.0,0,0.0,0,0,0.0,6.631578947368421,5,1.7174515235457064,9,4,6.0,0.2631578947368421,1,0.38781163434903043,1,0,0.3333333333333333,0.0,0,0.0,0,0,0.0,5.105263157894736,5,1.5235457063711908,8,3,5.666666666666667,0.0,0,0.0,0,0,0.0,5.368421052631579,5,1.7174515235457064,8,3,6.0,14.029210526315788,12.950000000000001,4.824099722991689,23.195,10.245,15.038333333333332,0.0,0.0,0.0,0.0,0,0,0.8814315157894738,2.1106628,0.927822648199446,2.1106628,0.0,0.7035542666666667,212.42105263157893,35,17.451523545706372,229,194,217.33333333333334,0.2619047619047619,0.0,0.7380952380952381,0.0,0,0.07283617218824678,0.022580899275072605,,,,,,,
133,567,AB2,Zr1Cr1Fe1Cu0.8,1.2,28,23,3,"Wallace, 1985",1168.0,,,,ZrCrFeCu.8,103.68071967178764,3.237801267487753,1.1748944782909256,4,0.5020732639036556,0.40000728955952997,0.33469152447593925,0.3108628042287374,0.2947513199977785,29.789473684210524,16,5.3739612188365635,40,24,30.0,52.421052631578945,20,6.232686980609418,64,44,49.333333333333336,65.76365789473684,39.227900000000005,13.400180055401663,91.224,51.9961,66.35503333333334,1896.1094736842106,822.23,271.46371191135734,2180.0,1357.77,2039.6666666666667,7.052631578947368,7,2.1606648199445986,11,4,6.0,4.263157894736842,1,0.3878116343490302,5,4,4.333333333333333,145.15789473684208,43,15.706371191135721,175,132,148.66666666666666,1.668421052631579,0.5699999999999998,0.18254847645429362,1.9,1.33,1.6066666666666667,1.5263157894736843,1,0.4986149584487535,2,1,1.6666666666666667,0.0,0,0.0,0,0,0.0,5.526315789473685,8,2.132963988919667,10,2,4.333333333333333,0.0,0,0.0,0,0,0.0,7.052631578947368,7,2.1606648199445986,11,4,6.0,0.4736842105263158,1,0.4986149584487534,1,0,0.3333333333333333,0.0,0,0.0,0,0,0.0,4.473684210526315,8,2.132963988919667,8,0,5.666666666666667,0.0,0,0.0,0,0,0.0,4.947368421052631,7,2.1606648199445986,8,1,6.0,14.202894736842104,12.465,4.732686980609418,23.195,10.73,15.038333333333332,0.0,0.0,0.0,0.0,0,0,0.5554375789473684,2.1106628,0.8185395900277009,2.1106628,0.0,0.7035542666666667,218.94736842105263,35,13.130193905817174,229,194,217.33333333333334,0.21641791044776118,0.0,0.7835820895522388,0.0,0,0.07801377879468974,0.02347250906791895,,,,,,,
134,568,AB2,Zr1Mn0.8Cr1Fe1,1.4,32,23,0.6,"Wallace, 1985",1168.0,,,sloping plateau,ZrCrFeMn.8,103.8062658849606,0.6546556030591566,-0.4236459784827751,4,0.5020732639036556,0.40000728955952997,0.33469152447593925,0.3108628042287374,0.2947513199977785,28.94736842105263,16,5.817174515235456,40,24,30.0,49.89473684210526,11,3.573407202216066,55,44,49.333333333333336,63.95145684210526,39.227900000000005,14.353970083102492,91.224,51.9961,66.35503333333334,1930.0526315789473,661.0,235.73407202216066,2180.0,1519.0,2039.6666666666667,6.210526315789473,4,1.2742382271468142,8,4,6.0,4.263157894736842,1,0.3878116343490302,5,4,4.333333333333333,146.6315789473684,43,14.930747922437668,175,132,148.66666666666666,1.5947368421052632,0.5,0.15817174515235455,1.83,1.33,1.6066666666666667,1.736842105263158,1,0.38781163434903043,2,1,1.6666666666666667,0.0,0,0.0,0,0,0.0,4.473684210526315,4,1.3019390581717454,6,2,4.333333333333333,0.0,0,0.0,0,0,0.0,6.210526315789473,4,1.2742382271468142,8,4,6.0,0.2631578947368421,1,0.3878116343490305,1,0,0.3333333333333333,0.0,0,0.0,0,0,0.0,5.526315789473684,4,1.301939058171745,8,4,5.666666666666667,0.0,0,0.0,0,0,0.0,5.789473684210526,4,1.2742382271468142,8,4,6.0,14.08028130671579,12.7074137931,4.797220364886427,23.195,10.4875862069,15.038333333333332,0.0,0.0,0.0,0.0,0,0,0.5555028675136116,2.1106628,0.8185052276244149,2.1106628,0.0,0.7035542666666667,217.26315789473682,35,12.354570637119114,229,194,217.33333333333334,0.27966101694915263,0.0,0.7203389830508474,0.0,0,0.06058693718652419,0.016926452868268656,,,,,,,
135,569,AB2,Zr1Cr1Fe1Ni0.8,1.1,21,0,8,"Wallace, 1985",1168.0,,,sloping plateau,ZrCrFeNi.8,94.16964231493667,17.371038036919114,2.8548043387966886,4,0.5020732639036556,0.40000728955952997,0.33469152447593925,0.3108628042287374,0.2947513199977785,29.57894736842105,16,5.484764542936287,40,24,30.0,51.78947368421053,17,5.56786703601108,61,44,49.333333333333336,64.74205789473685,39.227900000000005,13.937864265927983,91.224,51.9961,66.35503333333334,1974.0526315789475,452.0,189.41828254847644,2180.0,1728.0,2039.6666666666667,6.842105263157895,6,1.9390581717451523,10,4,6.0,4.263157894736842,1,0.3878116343490302,5,4,4.333333333333333,143.4736842105263,51,16.59279778393351,175,124,148.66666666666666,1.6705263157894736,0.5799999999999998,0.18476454293628808,1.91,1.33,1.6066666666666667,1.736842105263158,1,0.3878116343490304,2,1,1.6666666666666667,0.0,0,0.0,0,0,0.0,5.105263157894737,6,1.6897506925207757,8,2,4.333333333333333,0.0,0,0.0,0,0,0.0,6.842105263157895,6,1.9390581717451523,10,4,6.0,0.2631578947368421,1,0.38781163434903043,1,0,0.3333333333333333,0.0,0,0.0,0,0,0.0,4.894736842105263,6,1.6897506925207757,8,2,5.666666666666667,0.0,0,0.0,0,0,0.0,5.157894736842105,6,1.9390581717451523,8,2,6.0,14.045,12.875,4.815789473684211,23.195,10.32,15.038333333333332,0.0,0.0,0.0,0.0,0,0,0.6807838315789474,2.1106628,0.7525678781163435,2.1106628,0.0,0.7035542666666667,218.94736842105263,35,13.130193905817174,229,194,217.33333333333334,0.25384615384615383,0.0,0.7461538461538461,0.0,0,0.08066068243348179,0.023940998978659832,,,,,,,
136,572,AB2,Zr1Cr1Fe1.4,1.7,21,23,1,"Sinha, 1985",554.0,,,,ZrFe1.4Cr,70.9100118183353,1.0588798903699246,0.05721164221711107,3,0.5852867277097765,0.4941998884939894,0.438643439750048,0.4221117212048733,0.4145268894241785,29.529411764705884,16,6.1591695501730115,40,24,26.0,50.0,11,4.117647058823529,55,44,55.0,65.11855882352941,39.227900000000005,15.356141868512113,91.224,51.9961,55.845,2012.7647058823527,369.0,166.15916955017306,2180.0,1811.0,1811.0,6.235294117647059,4,1.453287197231834,8,4,8.0,4.294117647058824,1,0.41522491349481,5,4,4.0,146.70588235294116,43,16.643598615916947,175,132,132.0,1.6329411764705881,0.5,0.17820069204152253,1.83,1.33,1.83,1.7058823529411764,1,0.4152249134948097,2,1,2.0,0.0,0,0.0,0,0,0.0,4.529411764705882,4,1.4878892733564015,6,2,6.0,0.0,0,0.0,0,0,0.0,6.235294117647059,4,1.453287197231834,8,4,8.0,0.29411764705882354,1,0.4152249134948097,1,0,0.0,0.0,0,0.0,0,0,0.0,5.470588235294118,4,1.4878892733564015,8,4,4.0,0.0,0,0.0,0,0,0.0,5.76470588235294,4,1.453287197231834,8,4,4.0,14.531470588235294,12.465,5.0961937716262975,23.195,10.73,10.73,0.0,0.0,0.0,0.0,0,0,0.8690964470588235,2.1106628,1.0224664083044983,2.1106628,0.0,2.1106628,218.7058823529412,35,14.532871972318334,229,194,229.0,0.27358490566037735,0.0,0.7264150943396226,0.0,0,0.06058693718652419,0.021065397852095425,,,,,,,
137,575,AB2,Zr1Cr0.6Fe1.4,1.5,29.9,20,3,"Ivey, 1984",29.0,,,,ZrFe1.4Cr.6,111.12960265754013,3.685265379173311,1.3043425391061545,3,0.6073622386096199,0.5273639928976801,0.48402907465205314,0.4729116284762901,0.46826490614302213,30.266666666666666,16,6.488888888888888,40,24,26.0,50.133333333333326,11,4.542222222222222,55,44,55.0,66.86822,39.227900000000005,16.237186666666666,91.224,51.9961,55.845,1990.4666666666665,369.0,167.50222222222223,2180.0,1811.0,1811.0,6.266666666666666,4,1.6177777777777775,8,4,8.0,4.333333333333333,1,0.4444444444444443,5,4,4.0,147.73333333333332,43,18.17777777777777,175,132,132.0,1.6293333333333333,0.5,0.19955555555555554,1.83,1.33,1.83,1.7999999999999998,1,0.32000000000000006,2,1,2.0,0.0,0,0.0,0,0,0.0,4.466666666666667,4,1.6444444444444444,6,2,6.0,0.0,0,0.0,0,0,0.0,6.266666666666666,4,1.6177777777777775,8,4,8.0,0.19999999999999998,1,0.31999999999999995,1,0,0.0,0.0,0,0.0,0,0,0.0,5.533333333333333,4,1.6444444444444444,8,4,4.0,0.0,0,0.0,0,0,0.0,5.7333333333333325,4,1.6177777777777775,8,4,4.0,14.976999999999999,12.465,5.4786666666666655,23.195,10.73,10.73,0.0,0.0,0.0,0.0,0,0,0.9849759733333333,2.1106628,1.050641038222222,2.1106628,0.0,2.1106628,217.33333333333331,35,15.55555555555556,229,194,229.0,0.28723404255319146,0.0,0.7127659574468085,0.0,0,0.06058693718652419,0.023774107683448994,,,,,,,
138,577,AB2,Zr1Cr1Fe1.5,1.5,23,23,1.5,"Sinha, 1985",554.0,,,,ZrFe1.5Cr,81.03444765498786,1.5969977784509388,0.4681254781554763,3,0.5890150893739514,0.5004854371981035,0.44908612273275067,0.4354026086224704,0.4300351434659748,29.428571428571427,16,6.040816326530611,40,24,26.0,50.14285714285714,11,4.163265306122447,55,44,55.0,64.8536,39.227900000000005,15.068800000000001,91.224,51.9961,55.845,2006.9999999999998,369.0,168.0,2180.0,1811.0,1811.0,6.285714285714285,4,1.4693877551020407,8,4,8.0,4.285714285714286,1,0.40816326530612235,5,4,4.0,146.28571428571428,43,16.40816326530612,175,132,132.0,1.6385714285714286,0.5,0.17632653061224488,1.83,1.33,1.83,1.7142857142857142,1,0.40816326530612246,2,1,2.0,0.0,0,0.0,0,0,0.0,4.571428571428571,4,1.469387755102041,6,2,6.0,0.0,0,0.0,0,0,0.0,6.285714285714285,4,1.4693877551020407,8,4,8.0,0.2857142857142857,1,0.4081632653061224,1,0,0.0,0.0,0,0.0,0,0,0.0,5.428571428571428,4,1.4693877551020404,8,4,4.0,0.0,0,0.0,0,0,0.0,5.714285714285714,4,1.4693877551020407,8,4,4.0,14.422857142857143,12.465,5.01265306122449,23.195,10.73,10.73,0.0,0.0,0.0,0.0,0,0,0.9045697714285714,2.1106628,1.0337940244897958,2.1106628,0.0,2.1106628,219.0,35,14.285714285714285,229,194,229.0,0.2727272727272727,0.0,0.7272727272727273,0.0,0,0.06058693718652419,0.02098556564032683,,,,,,,
141,580,AB2,Zr1V0.5Fe1.5,1.6,32.2,50,0.25,"Shaltiel, 1977",14.0,,,,ZrFe1.5V.5,88.11825637472482,0.09151697824346616,-2.3912307693403814,3,0.6236095644623235,0.5503212081491045,0.5128974808990104,0.5041104334909742,0.5008612172408381,30.166666666666664,17,6.5555555555555545,40,23,26.0,49.83333333333333,11,5.166666666666666,55,44,55.0,66.82075,40.282500000000006,16.268833333333337,91.224,50.9415,55.845,1978.6666666666665,372.0,167.66666666666666,2183.0,1811.0,1811.0,6.166666666666666,4,1.8333333333333333,8,4,8.0,4.333333333333333,1,0.44444444444444436,5,4,4.0,149.83333333333331,43,17.833333333333332,175,132,132.0,1.63,0.5,0.2,1.83,1.33,1.83,2.0,0,0.0,2,2,2.0,0.0,0,0.0,0,0,0.0,4.166666666666666,4,1.8333333333333333,6,2,6.0,0.0,0,0.0,0,0,0.0,6.166666666666666,4,1.8333333333333333,8,4,8.0,0.0,0,0.0,0,0,0.0,0.0,0,0.0,0,0,0.0,5.833333333333333,4,1.8333333333333333,8,4,4.0,0.0,0,0.0,0,0,0.0,5.833333333333333,4,1.8333333333333333,8,4,4.0,15.264999999999999,12.465,5.286666666666665,23.195,10.73,10.73,0.0,0.0,0.0,0.0,0,0,1.0553314,2.1106628,1.0553314,2.1106628,0.0,2.1106628,217.33333333333331,35,15.555555555555562,229,194,229.0,0.32432432432432434,0.0,0.6756756756756757,0.0,0,0.06058693718652419,0.024326091526942692,,,,,,,
142,581,AB2,Zr1Al0.4Fe1.6,1.0,36,24,10,"Fujii, 1982",22.0,,,,ZrFe1.6Al.4,140.29499244596423,10.500875281684012,2.3514586138495948,3,0.6429100507328637,0.5760081731807792,0.5432354416018381,0.5361318591786696,0.5338164737509878,28.933333333333334,27,7.377777777777777,40,13,26.0,53.733333333333334,29,6.488888888888887,73,44,55.0,63.78953848,64.2424614,18.289641013333334,91.224,26.9815386,55.845,1799.6626666666666,1194.53,230.98471111111112,2128.0,933.47,1811.0,7.333333333333333,9,2.2222222222222223,13,4,8.0,4.199999999999999,2,0.533333333333333,5,3,4.0,144.86666666666667,54,20.08888888888889,175,121,132.0,1.634,0.5,0.20906666666666668,1.83,1.33,1.83,2.0,0,0.0,2,2,2.0,0.13333333333333333,1,0.2311111111111111,1,0,0.0,3.8666666666666667,6,2.2755555555555556,6,0,6.0,0.0,0,0.0,0,0,0.0,6.0,5,2.1333333333333333,8,3,8.0,0.0,0,0.0,0,0,0.0,0.6666666666666666,5,1.1555555555555554,5,0,0.0,4.8,8,2.1333333333333333,8,0,4.0,0.0,0,0.0,0,0,0.0,5.466666666666667,4,1.6888888888888887,8,4,4.0,15.651666666666667,12.465,5.249777777777778,23.195,10.73,10.73,0.0,0.0,0.0,0.0,0,0,1.1256868266666666,2.1106628,1.0506410382222222,2.1106628,0.0,2.1106628,216.79999999999998,35,15.200000000000006,229,194,229.0,0.3333333333333333,0.022222222222222223,0.6444444444444445,0.0,0,0.06058693718652419,0.024977800936384634,,,,,,,
