Repository: mwitman1/HEAhydrideMLv2

The cleaned ML-ready HydPARK database as per (https://pubs.acs.org/doi/abs/10.1021/acs.jpclett.9b02971) is at HYDPARK_ML_ready.csv

Some pre-extracted MP data is at ElementalH_Ef_MP.csv, to reproduce you will need your own API key

Main jupyter notebook is metal_hydride_ML_v4.ipynb which contains:
- Model by default is now trained on HydPARK+ feature and data augmentation by default (https://chemrxiv.org/articles/preprint/Data-Driven_Discovery_and_Synthesis_of_High_Entropy_Alloy_Hydrides_with_Targeted_Thermodynamic_Stability/13697464) 
- Added in an H/M model
- Screens a more comprehensive chemical space and identifies Pareto optimal materials

File: hea_h2storage/ml_data/HYDPARK_ML_ready.csv (part 4 of 13)
nce,maxdiff_NsValence,dev_NsValence,max_NsValence,min_NsValence,most_NsValence,mean_NpValence,maxdiff_NpValence,dev_NpValence,max_NpValence,min_NpValence,most_NpValence,mean_NdValence,maxdiff_NdValence,dev_NdValence,max_NdValence,min_NdValence,most_NdValence,mean_NfValence,maxdiff_NfValence,dev_NfValence,max_NfValence,min_NfValence,most_NfValence,mean_NValance,maxdiff_NValance,dev_NValance,max_NValance,min_NValance,most_NValance,mean_NsUnfilled,maxdiff_NsUnfilled,dev_NsUnfilled,max_NsUnfilled,min_NsUnfilled,most_NsUnfilled,mean_NpUnfilled,maxdiff_NpUnfilled,dev_NpUnfilled,max_NpUnfilled,min_NpUnfilled,most_NpUnfilled,mean_NdUnfilled,maxdiff_NdUnfilled,dev_NdUnfilled,max_NdUnfilled,min_NdUnfilled,most_NdUnfilled,mean_NfUnfilled,maxdiff_NfUnfilled,dev_NfUnfilled,max_NfUnfilled,min_NfUnfilled,most_NfUnfilled,mean_NUnfilled,maxdiff_NUnfilled,dev_NUnfilled,max_NUnfilled,min_NUnfilled,most_NUnfilled,mean_GSvolume_pa,maxdiff_GSvolume_pa,dev_GSvolume_pa,max_GSvolume_pa,min_GSvolume_pa,most_GSvolume_pa,mean_GSbandgap,maxdiff_GSbandgap,dev_GSbandgap,max_GSbandgap,min_GSbandgap,most_GSbandgap,mean_GSmagmom,maxdiff_GSmagmom,dev_GSmagmom,max_GSmagmom,min_GSmagmom,most_GSmagmom,mean_SpaceGroupNumber,maxdiff_SpaceGroupNumber,dev_SpaceGroupNumber,max_SpaceGroupNumber,min_SpaceGroupNumber,most_SpaceGroupNumber,frac_sValence,frac_pValence,frac_dValence,frac_fValence,CanFormIonic,MaxIonicChar,MeanIonicChar,energy_per_atom,formation_energy_per_atom,nsites,density,volume,volume_ps,empty_volume_ps
143,586,AB2,ZrCrFe,1.7,49.4,50,0.1,"Shaltiel, 1977",14.0,,,,ZrFeCr,133.72612555083708,0.02140095287510742,-3.8443198310714446,3,0.5773502691896257,0.4807498567691361,0.4152436465385057,0.389976937586229,0.37204105801130144,30.0,16,6.666666666666666,40,24,30.0,49.33333333333333,11,3.777777777777776,55,44,49.333333333333336,66.35503333333332,39.227900000000005,16.579311111111107,91.224,51.9961,66.35503333333334,2039.6666666666665,369.0,152.44444444444449,2180.0,1811.0,2039.6666666666667,6.0,4,1.3333333333333333,8,4,6.0,4.333333333333333,1,0.4444444444444443,5,4,4.333333333333333,148.66666666666666,43,17.55555555555555,175,132,148.66666666666666,1.6066666666666665,0.5,0.18444444444444447,1.83,1.33,1.6066666666666667,1.6666666666666665,1,0.4444444444444445,2,1,1.6666666666666667,0.0,0,0.0,0,0,0.0,4.333333333333333,4,1.5555555555555556,6,2,4.333333333333333,0.0,0,0.0,0,0,0.0,6.0,4,1.3333333333333333,8,4,6.0,0.3333333333333333,1,0.4444444444444445,1,0,0.3333333333333333,0.0,0,0.0,0,0,0.0,5.666666666666666,4,1.5555555555555554,8,4,5.666666666666667,0.0,0,0.0,0,0,0.0,5.999999999999999,4,1.3333333333333335,8,4,6.0,15.038333333333332,12.465,5.437777777777777,23.195,10.73,15.038333333333332,0.0,0.0,0.0,0.0,0,0,0.7035542666666667,2.1106628,0.9380723555555556,2.1106628,0.0,0.7035542666666667,217.33333333333331,35,15.55555555555556,229,194,217.33333333333334,0.27777777777777773,0.0,0.7222222222222222,0.0,0,0.06058693718652419,0.021031919941677867,-9.01485021,-0.13349798000000135,12.0,7.444949613855935,177.5997889556169,14.799982412968076,0.9299684649518927
144,587,AB2,ZrMnFe,1.6,31,150,10,"Suzuki, 1982",27.0,,,,ZrFeMn,92.40413183425555,0.24866531920575674,-1.391647386204773,3,0.5773502691896257,0.4807498567691361,0.4152436465385057,0.389976937586229,0.37204105801130144,30.33333333333333,15,6.444444444444443,40,25,30.333333333333332,50.33333333333333,11,4.222222222222223,55,44,50.333333333333336,67.33568166666666,36.285955,15.925545555555553,91.224,54.938045,67.33568166666667,1819.333333333333,609.0,205.7777777777777,2128.0,1519.0,1819.3333333333333,6.333333333333332,4,1.5555555555555558,8,4,6.333333333333333,4.333333333333333,1,0.4444444444444443,5,4,4.333333333333333,148.66666666666666,43,17.55555555555555,175,132,148.66666666666666,1.5699999999999998,0.5,0.17333333333333326,1.83,1.33,1.57,2.0,0,0.0,2,2,2.0,0.0,0,0.0,0,0,0.0,4.333333333333333,4,1.5555555555555556,6,2,4.333333333333333,0.0,0,0.0,0,0,0.0,6.333333333333332,4,1.5555555555555558,8,4,6.333333333333333,0.0,0,0.0,0,0,0.0,0.0,0,0.0,0,0,0.0,5.666666666666666,4,1.5555555555555554,8,4,5.666666666666667,0.0,0,0.0,0,0,0.0,5.666666666666666,4,1.5555555555555554,8,4,5.666666666666667,14.8041954023,12.7074137931,5.593869731799999,23.195,10.4875862069,14.804195402300001,0.0,0.0,0.0,0.0,0,0,0.703657640229885,2.1106628,0.9380034398467434,2.1106628,0.0,0.703657640229885,213.33333333333331,35,12.888888888888895,229,194,213.33333333333334,0.31578947368421056,0.0,0.6842105263157895,0.0,0,0.06058693718652419,0.020449598967390563,-8.943861159166667,-0.22166046250000213,12.0,7.709733385426431,174.0348558416373,14.502904653469775,0.9490179556968991
145,590,AB2,ZrFeMo,1.2,29.8,30,0.6,"Semenenko, 1980",638.0,,,,ZrFeMo,94.0540855801756,0.492084862510974,-0.7091040925852156,3,0.5773502691896257,0.4807498567691361,0.4152436465385057,0.389976937586229,0.37204105801130144,36.0,16,6.666666666666666,42,26,36.0,49.666666666666664,11,3.7777777777777786,55,44,49.666666666666664,81.00966666666666,40.114999999999995,16.776444444444444,95.96,55.845,81.00966666666666,2278.333333333333,1085.0,411.7777777777776,2896.0,1811.0,2278.3333333333335,6.0,4,1.3333333333333333,8,4,6.0,4.666666666666666,1,0.44444444444444464,5,4,4.666666666666667,153.66666666666666,43,14.444444444444446,175,132,153.66666666666666,1.7733333333333332,0.8300000000000001,0.2955555555555556,2.16,1.33,1.7733333333333334,1.6666666666666665,1,0.4444444444444445,2,1,1.6666666666666667,0.0,0,0.0,0,0,0.0,4.333333333333333,4,1.5555555555555556,6,2,4.333333333333333,0.0,0,0.0,0,0,0.0,6.0,4,1.3333333333333333,8,4,6.0,0.3333333333333333,1,0.4444444444444444,1,0,0.3333333333333333,0.0,0,0.0,0,0,0.0,5.666666666666666,4,1.5555555555555554,8,4,5.666666666666667,0.0,0,0.0,0,0,0.0,6.0,4,1.3333333333333333,8,4,6.0,16.538333333333334,12.465,4.437777777777778,23.195,10.73,16.53833333333333,0.0,0.0,0.0,0.0,0,0,0.7035542666666667,2.1106628,0.9380723555555557,2.1106628,0.0,0.7035542666666667,217.33333333333331,35,15.55555555555556,229,194,217.33333333333334,0.27777777777777773,0.0,0.7222222222222222,0.0,0,0.1582102508344636,0.05458998403103007,,,,,,,
146,591,AB2,ZrVFe,1.6,48.1,50,0.0012,"Shaltiel, 1977",14.0,,,,ZrFeV,92.93095923254762,0.0002674450339042434,-8.226596493474071,3,0.5773502691896257,0.4807498567691361,0.4152436465385057,0.389976937586229,0.37204105801130144,29.666666666666664,17,6.8888888888888875,40,23,29.666666666666668,48.33333333333333,11,4.444444444444443,55,44,48.333333333333336,66.0035,40.282500000000006,16.81366666666667,91.224,50.9415,66.0035,2040.6666666666665,372.0,153.11111111111114,2183.0,1811.0,2040.6666666666667,5.666666666666666,4,1.5555555555555554,8,4,5.666666666666667,4.333333333333333,1,0.4444444444444443,5,4,4.333333333333333,153.33333333333331,43,14.444444444444438,175,132,153.33333333333334,1.5966666666666667,0.5,0.17777777777777773,1.83,1.33,1.5966666666666667,2.0,0,0.0,2,2,2.0,0.0,0,0.0,0,0,0.0,3.6666666666666665,4,1.5555555555555554,6,2,3.6666666666666665,0.0,0,0.0,0,0,0.0,5.666666666666666,4,1.5555555555555554,8,4,5.666666666666667,0.0,0,0.0,0,0,0.0,0.0,0,0.0,0,0,0.0,6.333333333333333,4,1.5555555555555556,8,4,6.333333333333333,0.0,0,0.0,0,0,0.0,6.333333333333333,4,1.5555555555555556,8,4,6.333333333333333,15.644999999999998,12.465,5.033333333333332,23.195,10.73,15.645000000000001,0.0,0.0,0.0,0.0,0,0,0.7035542666666667,2.1106628,0.9380723555555556,2.1106628,0.0,0.7035542666666667,217.33333333333331,35,15.55555555555556,229,194,217.33333333333334,0.35294117647058826,0.0,0.6470588235294118,0.0,0,0.06058693718652419,0.020619081387559964,-8.868512528333333,-0.1705197183333335,12.0,7.057753358216361,186.35061266182615,15.529217721818846,0.9724085333297928
147,598,AB2,Zr1Mn1.11Fe1.22,1.3,29.4,30,2,"Uchida, 1986",370.0,,,,ZrMn1.11Fe1.22,102.74462810114562,1.6446542301702736,0.4975301676980253,3,0.5792371672087835,0.4838769831329293,0.42056925067491363,0.3973326332980585,0.3821730700100203,29.870870870870867,15,6.083561038515993,40,25,26.0,50.6966966966967,11,4.022040058076094,55,44,55.0,66.167005990991,36.285955,15.049245651056466,91.224,54.938045,55.845,1808.8618618618618,609.0,193.24124124124126,2128.0,1519.0,1811.0,6.465465465465465,4,1.4807600393185978,8,4,8.0,4.3003003003003,1,0.4202400598796995,5,4,4.0,147.24624624624624,43,16.66892117342568,175,132,132.0,1.5865165165165167,0.5,0.17840831822813807,1.83,1.33,1.83,2.0,0,0.0,2,2,2.0,0.0,0,0.0,0,0,0.0,4.465465465465465,4,1.4807600393185978,6,2,6.0,0.0,0,0.0,0,0,0.0,6.465465465465465,4,1.4807600393185978,8,4,8.0,0.0,0,0.0,0,0,0.0,0.0,0,0.0,0,0,0.0,5.534534534534535,4,1.4807600393185978,8,4,4.0,0.0,0,0.0,0,0,0.0,5.534534534534535,4,1.4807600393185978,8,4,4.0,14.392438645543244,12.7074137931,5.286823636310365,23.195,10.4875862069,10.73,0.0,0.0,0.0,0.0,0,0,0.7733792342238789,2.1106628,0.9798714415897103,2.1106628,0.0,2.1106628,214.48948948948947,35,12.305999693387086,229,194,229.0,0.30933581049698095,0.0,0.690664189503019,0.0,0,0.06058693718652419,0.020479944620837142,,,,,,,
149,600,AB2,Zr1Mn1.22Fe1.11,1.5,13,23,1,"Sinha, 1983",23.0,,,,ZrMn1.22Fe1.11,43.896673982779,1.0360513734668595,0.035416730896307196,3,0.5792371672087835,0.4838769831329293,0.42056925067491363,0.3973326332980585,0.3821730700100203,29.837837837837835,15,6.1034006979952915,40,25,25.0,50.5975975975976,11,3.962521079638196,55,44,52.0,66.13704651651652,36.285955,15.067239329419511,91.224,54.938045,54.938045,1799.2162162162163,609.0,205.32359386413438,2128.0,1519.0,1519.0,6.4324324324324325,4,1.460920379839299,8,4,7.0,4.3003003003003,1,0.4202400598796995,5,4,4.0,147.47747747747746,43,16.530043557070577,175,132,139.0,1.5772672672672674,0.5,0.16848848848848852,1.83,1.33,1.55,2.0,0,0.0,2,2,2.0,0.0,0,0.0,0,0,0.0,4.4324324324324325,4,1.460920379839299,6,2,5.0,0.0,0,0.0,0,0,0.0,6.4324324324324325,4,1.460920379839299,8,4,7.0,0.0,0,0.0,0,0,0.0,0.0,0,0.0,0,0,0.0,5.567567567567568,4,1.4609203798392991,8,4,5.0,0.0,0,0.0,0,0,0.0,5.567567567567568,4,1.4609203798392991,8,4,5.0,14.384430982708107,12.7074137931,5.291633043418553,23.195,10.4875862069,10.4875862069,0.0,0.0,0.0,0.0,0,0,0.7036678844568707,2.1106628,0.9379966103620864,2.1106628,0.0,0.000310120689655,214.0930930930931,35,12.067923779635489,229,194,217.0,0.31092436974789917,0.0,0.6890756302521008,0.0,0,0.06058693718652419,0.019516533775774086,,,,,,,
150,601,AB2,Zr1Mn1.22Fe1.14,1.2,31,40,2,"Uchida, 1986",370.0,,,,ZrMn1.22Fe1.14,104.75702815761798,1.0986902644747125,0.09411880173587439,3,0.5792495536048984,0.48387038956365175,0.4204684701403935,0.3970779485487374,0.38161173606322135,29.80357142857143,15,6.0693027210884365,40,25,25.0,50.63690476190477,11,3.9505385487528306,55,44,52.0,66.04515324404764,36.285955,14.987408783304998,91.224,54.938045,54.938045,1799.321428571429,609.0,203.56675170068021,2128.0,1519.0,1519.0,6.446428571428572,4,1.4562074829931972,8,4,7.0,4.2976190476190474,1,0.4180839002267574,5,4,4.0,147.33928571428572,43,16.464710884353746,175,132,139.0,1.5795238095238098,0.5,0.1699659863945579,1.83,1.33,1.55,2.0,0,0.0,2,2,2.0,0.0,0,0.0,0,0,0.0,4.446428571428571,4,1.4562074829931977,6,2,5.0,0.0,0,0.0,0,0,0.0,6.446428571428572,4,1.4562074829931972,8,4,7.0,0.0,0,0.0,0,0,0.0,0.0,0,0.0,0,0,0.0,5.553571428571429,4,1.4562074829931977,8,4,5.0,0.0,0,0.0,0,0,0.0,5.553571428571429,4,1.4562074829931977,8,4,5.0,14.351802134648217,12.7074137931,5.263808253185589,23.195,10.4875862069,10.4875862069,0.0,0.0,0.0,0.0,0,0,0.7162303390599343,2.1106628,0.9462220270664734,2.1106628,0.0,0.000310120689655,214.22619047619048,35,12.03939909297052,229,194,217.0,0.3102493074792244,0.0,0.6897506925207756,0.0,0,0.06058693718652419,0.019617423006426712,,,,,,,
151,602,AB2,Zr1Mn1.2Fe0.4,1.5,33,50,0.4,"Shaltiel, 1977",14.0,(+ ZrMnFe),,,ZrMn1.2Fe0.4,94.50157179099698,0.1428165264580558,-1.9461945042740363,3,0.6201736729460422,0.5415831243625748,0.49408824014282504,0.47808074663516403,0.4685011502027618,30.92307692307692,15,6.9822485207100575,40,25,25.0,49.38461538461538,11,4.142011834319527,55,44,52.0,69.03371307692308,36.285955,17.069451479289942,91.224,54.938045,54.938045,1798.1538461538462,609.0,257.680473372781,2128.0,1519.0,1519.0,5.999999999999999,4,1.5384615384615388,8,4,7.0,4.384615384615385,1,0.47337278106508884,5,4,4.0,151.76923076923077,43,17.869822485207102,175,132,139.0,1.5084615384615385,0.5,0.13727810650887573,1.83,1.33,1.55,1.9999999999999998,0,2.2204460492503128e-16,2,2,2.0,0.0,0,0.0,0,0,0.0,4.0,4,1.5384615384615383,6,2,5.0,0.0,0,0.0,0,0,0.0,5.999999999999999,4,1.5384615384615388,8,4,7.0,0.0,0,0.0,0,0,0.0,0.0,0,0.0,0,0,0.0,6.0,4,1.5384615384615383,8,4,5.0,0.0,0,0.0,0,0,0.0,6.0,4,1.5384615384615383,8,4,5.0,15.412347480107693,12.7074137931,5.9866557845325445,23.195,10.4875862069,10.4875862069,0.0,0.0,0.0,0.0,0,0,0.3248604864721485,2.1106628,0.5494776349316466,2.1106628,0.0,0.000310120689655,210.0,35,12.307692307692307,229,194,217.0,0.3333333333333333,0.0,0.6666666666666666,0.0,0,0.06058693718652419,0.014196355958709508,,,,,,,
152,604,AB2,Zr1Mn1.53Fe1.27,1.0,9,23,4,"Sinha, 1983",23.0,,,,ZrMn1.53Fe1.27,41.91587680415503,4.099289378437095,1.410813636355795,3,0.5857140444177985,0.49437143922426857,0.43741603421869024,0.41903306214580843,0.4089857543840503,29.28157894736842,15,5.641274238227146,40,25,25.0,50.89736842105263,11,3.6301939058171735,55,44,52.0,64.79009443421053,36.285955,13.912581876731304,91.224,54.938045,54.938045,1776.8526315789472,609.0,207.6392243767313,2128.0,1519.0,1519.0,6.544736842105262,4,1.339335180055402,8,4,7.0,4.263157894736842,1,0.3878116343490302,5,4,4.0,146.13421052631577,43,15.192520775623258,175,132,139.0,1.5856842105263158,0.5,0.1633058171745152,1.83,1.33,1.55,2.0,0,0.0,2,2,2.0,0.0,0,0.0,0,0,0.0,4.544736842105262,4,1.339335180055402,6,2,5.0,0.0,0,0.0,0,0,0.0,6.544736842105262,4,1.339335180055402,8,4,7.0,0.0,0,0.0,0,0,0.0,0.0,0,0.0,0,0,0.0,5.455263157894737,4,1.3393351800554016,8,4,5.0,0.0,0,0.0,0,0,0.0,5.455263157894737,4,1.3393351800554016,8,4,5.0,13.912659709620263,12.7074137931,4.8854422580945975,23.195,10.4875862069,10.4875862069,0.0,0.0,0.0,0.0,0,0,0.7055305896460979,2.1106628,0.9392199511312924,2.1106628,0.0,0.000310120689655,214.9578947368421,35,11.030470914127429,229,194,217.0,0.305589063128267,0.0,0.6944109368717329,0.0,0,0.06058693718652419,0.01842947546430257,,,,,,,
153,607,AB2,Zr1Mn1.8,1.6,38.8,50,0.1,"Luo, 1992",582.0,,,,ZrMn1.8,100.92402126490174,0.02979239093893787,-3.513502255694513,2,0.7354021529276429,0.6776798738429491,0.6495217912449325,0.6443468078844601,0.6430369648015203,30.35714285714286,15,6.887755102040818,40,25,25.0,49.142857142857146,8,3.6734693877551017,52,44,52.0,67.89731464285715,36.285955,16.6619181122449,91.224,54.938045,54.938045,1736.5,609.0,279.64285714285717,2128.0,1519.0,1519.0,5.928571428571429,3,1.3775510204081634,7,4,7.0,4.357142857142858,1,0.45918367346938793,5,4,4.0,151.85714285714286,36,16.53061224489796,175,139,139.0,1.4714285714285715,0.21999999999999997,0.10102040816326528,1.55,1.33,1.55,2.0,0,0.0,2,2,2.0,0.0,0,0.0,0,0,0.0,3.928571428571429,3,1.3775510204081634,5,2,5.0,0.0,0,0.0,0,0,0.0,5.928571428571429,3,1.3775510204081634,7,4,7.0,0.0,0,0.0,0,0,0.0,0.0,0,0.0,0,0,0.0,6.071428571428571,3,1.3775510204081634,8,5,5.0,0.0,0,0.0,0,0,0.0,6.071428571428571,3,1.3775510204081634,8,5,5.0,15.025948275864286,12.7074137931,5.8350369458112255,23.195,10.4875862069,10.4875862069,0.0,0.0,0.0,0.0,0,0,0.0001993633004925,0.000310120689655,0.00014240235749464285,0.000310120689655,0.0,0.000310120689655,208.78571428571428,23,10.561224489795922,217,194,217.0,0.3373493975903614,0.0,0.6626506024096386,0.0,0,0.012027089369161748,0.005522643077676313,,,,,,,
155,618,AB2,ZrMn2,1.7,37.4,50,0.01,"Luo, 1992",582.0,,,,ZrMn2,77.44760929446385,0.00311229631164462,-5.772394461374624,2,0.7453559924999299,0.6933612743506347,0.6707822056951861,0.667408235036379,0.6667317422407864,29.999999999999996,15,6.666666666666665,40,25,25.0,49.33333333333333,8,3.555555555555557,52,44,52.0,67.03336333333334,36.285955,16.127091111111113,91.224,54.938045,54.938045,1722.0,609.0,270.66666666666663,2128.0,1519.0,1519.0,5.999999999999999,3,1.3333333333333335,7,4,7.0,4.333333333333333,1,0.4444444444444443,5,4,4.0,151.0,36,16.0,175,139,139.0,1.4766666666666666,0.21999999999999997,0.09777777777777781,1.55,1.33,1.55,2.0,0,0.0,2,2,2.0,0.0,0,0.0,0,0,0.0,3.9999999999999996,3,1.3333333333333335,5,2,5.0,0.0,0,0.0,0,0,0.0,5.999999999999999,3,1.3333333333333335,7,4,7.0,0.0,0,0.0,0,0,0.0,0.0,0,0.0,0,0,0.0,6.0,3,1.3333333333333333,8,5,5.0,0.0,0,0.0,0,0,0.0,6.0,3,1.3333333333333333,8,5,5.0,14.7233908046,12.7074137931,5.6477394636,23.195,10.4875862069,10.4875862069,0.0,0.0,0.0,0.0,0,0,0.00020674712643666666,0.000310120689655,0.00013783141762444443,0.000310120689655,0.0,0.000310120689655,209.33333333333331,23,10.222222222222229,217,194,217.0,0.3333333333333333,0.0,0.6666666666666666,0.0,0,0.012027089369161748,0.005345373052960776,-9.141899048333334,-0.1865588883333326,6.0,7.670873042444217,87.06559176375313,14.510931960625522,0.9938575594932242
157,622,AB2,Zr1Mn2.5,1.4,32,50,0.07,"Luo, 1992",582.0,,,,ZrMn2.5,76.9157097164375,0.025785199766729744,-3.657954604108421,2,0.769309258162072,0.7292098174287804,0.7157426161178738,0.7144527806865099,0.7142932037608948,29.285714285714285,15,6.122448979591836,40,25,25.0,49.714285714285715,8,3.265306122448979,52,44,52.0,65.30546071428572,36.285955,14.81059387755102,91.224,54.938045,54.938045,1693.0,609.0,248.57142857142856,2128.0,1519.0,1519.0,6.142857142857142,3,1.2244897959183674,7,4,7.0,4.285714285714286,1,0.4081632653061224,5,4,4.0,149.28571428571428,36,14.693877551020403,175,139,139.0,1.487142857142857,0.21999999999999997,0.08979591836734696,1.55,1.33,1.55,2.0,0,0.0,2,2,2.0,0.0,0,0.0,0,0,0.0,4.142857142857143,3,1.2244897959183674,5,2,5.0,0.0,0,0.0,0,0,0.0,6.142857142857142,3,1.2244897959183674,7,4,7.0,0.0,0,0.0,0,0,0.0,0.0,0,0.0,0,0,0.0,5.857142857142858,3,1.2244897959183674,8,5,5.0,0.0,0,0.0,0,0,0.0,5.857142857142858,3,1.2244897959183674,8,5,5.0,14.118275862071428,12.7074137931,5.186699507387755,23.195,10.4875862069,10.4875862069,0.0,0.0,0.0,0.0,0,0,0.00022151477832499998,0.000310120689655,0.00012657987332857144,0.000310120689655,0.0,0.000310120689655,210.42857142857142,23,9.38775510204082,217,194,217.0,0.3255813953488372,0.0,0.6744186046511628,0.0,0,0.012027089369161748,0.004909016069045612,,,,,,,
158,623,AB2,Zr1Mn2.6Fe0.2,1.4,15,100,0.12,"Pourarian, 1982",512.0,,,,ZrMn2.6Fe.2,22.57010350904001,0.03556141178976665,-3.336494167500038,3,0.7349600023036285,0.6970481875841116,0.6853587705969523,0.6843321595380063,0.6842153729748748,28.999999999999996,15,5.789473684210525,40,25,25.0,50.05263157894737,11,3.1855955678670353,55,44,52.0,64.534715,36.285955,14.04699210526316,91.224,54.938045,54.938045,1694.6315789473683,609.0,240.33795013850414,2128.0,1519.0,1519.0,6.2631578947368425,4,1.1911357340720221,8,4,7.0,4.263157894736842,1,0.3878116343490302,5,4,4.0,148.10526315789474,43,14.155124653739614,175,132,139.0,1.5068421052631578,0.5,0.09307479224376738,1.83,1.33,1.55,2.0,0,0.0,2,2,2.0,0.0,0,0.0,0,0,0.0,4.263157894736842,4,1.1911357340720226,6,2,5.0,0.0,0,0.0,0,0,0.0,6.2631578947368425,4,1.1911357340720221,8,4,7.0,0.0,0,0.0,0,0,0.0,0.0,0,0.0,0,0,0.0,5.7368421052631575,4,1.1911357340720221,8,4,5.0,0.0,0,0.0,0,0,0.0,5.7368421052631575,4,1.1911357340720221,8,4,5.0,13.844401088931578,12.7074137931,4.921367847930748,23.195,10.4875862069,10.4875862069,0.0,0.0,0.0,0.0,0,0,0.11129970362976394,2.1106628,0.2104592733021301,2.1106628,0.0,0.000310120689655,211.57894736842107,35,9.25207756232686,229,194,217.0,0.319327731092437,0.0,0.680672268907563,0.0,0,0.06058693718652419,0.007407283597210887,,,,,,,
159,624,AB2,Zr1Mn2.7,1.3,33.6,100,3,"Uchida, 1986",370.0,,,,ZrMn2.7,99.17825539017858,0.1967651633671726,-1.6257443254437693,2,0.7781718945344848,0.7418841965178635,0.7307440285189973,0.7298293481808217,0.7297332739026801,29.05405405405405,15,5.916727538349157,40,25,25.0,49.83783783783783,8,3.155588020452888,52,44,52.0,64.74505986486486,36.285955,14.312940613586553,91.224,54.938045,54.938045,1683.5945945945946,609.0,240.21913805697588,2128.0,1519.0,1519.0,6.189189189189189,3,1.1833455076698323,7,4,7.0,4.27027027027027,1,0.39444850255661057,5,4,4.0,148.72972972972974,36,14.200146092037986,175,139,139.0,1.4905405405405405,0.21999999999999997,0.08677867056245436,1.55,1.33,1.55,2.0,0,0.0,2,2,2.0,0.0,0,0.0,0,0,0.0,4.1891891891891895,3,1.1833455076698318,5,2,5.0,0.0,0,0.0,0,0,0.0,6.189189189189189,3,1.1833455076698323,7,4,7.0,0.0,0,0.0,0,0,0.0,0.0,0,0.0,0,0,0.0,5.8108108108108105,3,1.1833455076698318,8,5,5.0,0.0,0,0.0,0,0,0.0,5.8108108108108105,3,1.1833455076698318,8,5,5.0,13.922022367197297,12.7074137931,5.012420342055515,23.195,10.4875862069,10.4875862069,0.0,0.0,0.0,0.0,0,0,0.00022630428704554053,0.000310120689655,0.00012232664164623812,0.000310120689655,0.0,0.000310120689655,210.78378378378378,23,9.072315558802048,217,194,217.0,0.3231441048034934,0.0,0.6768558951965066,0.0,0,0.012027089369161748,0.004744067391780382,,,,,,,
160,625,AB2,Zr1Mn2.8,,29.9,23,0.3,"Pedziwiatr, 1983",28.0,,,,ZrMn2.8,90.95232883354998,0.3254604522221802,-1.1225143232644295,2,0.7824246709115003,0.7478650683602015,0.7376963990208895,0.7369200940694749,0.7368445929031114,28.94736842105263,15,5.817174515235456,40,25,25.0,49.89473684210526,8,3.1024930747922452,52,44,52.0,64.48698052631579,36.285955,14.072115512465373,91.224,54.938045,54.938045,1679.2631578947369,609.0,236.17728531855954,2128.0,1519.0,1519.0,6.2105263157894735,3,1.1634349030470914,7,4,7.0,4.263157894736842,1,0.3878116343490302,5,4,4.0,148.4736842105263,36,13.961218836565088,175,139,139.0,1.4921052631578946,0.21999999999999997,0.08531855955678677,1.55,1.33,1.55,2.0,0,0.0,2,2,2.0,0.0,0,0.0,0,0,0.0,4.2105263157894735,3,1.1634349030470914,5,2,5.0,0.0,0,0.0,0,0,0.0,6.2105263157894735,3,1.1634349030470914,7,4,7.0,0.0,0,0.0,0,0,0.0,0.0,0,0.0,0,0,0.0,5.789473684210526,3,1.163434903047091,8,5,5.0,0.0,0,0.0,0,0,0.0,5.789473684210526,3,1.163434903047091,8,5,5.0,13.831642468242105,12.7074137931,4.928082911451524,23.195,10.4875862069,10.4875862069,0.0,0.0,0.0,0.0,0,0,0.00022850998185105261,0.000310120689655,0.00012026841150055402,0.000310120689655,0.0,0.000310120689655,210.94736842105263,23,8.9196675900277,217,194,217.0,0.3220338983050848,0.0,0.6779661016949152,0.0,0,0.012027089369161748,0.004664245184716467,,,,,,,
162,628,AB2,Zr1Mn2.8Fe0.4,1.2,23,100,0.12,"Pourarian, 1982",512.0,,,,ZrMn2.8Fe.4,44.00920306685858,0.018589646292465668,-3.985150504193342,3,0.7142857142857143,0.6772681605740264,0.6674474954451461,0.6667373435384975,0.6666689176245311,28.666666666666664,15,5.396825396825396,40,25,25.0,50.38095238095238,11,3.038548752834468,55,44,52.0,63.66393476190476,36.285955,13.12384058956916,91.224,54.938045,54.938045,1691.8095238095236,609.0,230.41269841269832,2128.0,1519.0,1519.0,6.3809523809523805,4,1.1337868480725626,8,4,7.0,4.238095238095237,1,0.36281179138321945,5,4,4.0,146.9047619047619,43,13.378684807256231,175,132,139.0,1.5242857142857142,0.5,0.09251700680272112,1.83,1.33,1.55,1.9999999999999998,0,2.2204460492503128e-16,2,2,2.0,0.0,0,0.0,0,0,0.0,4.3809523809523805,4,1.1337868480725626,6,2,5.0,0.0,0,0.0,0,0,0.0,6.3809523809523805,4,1.1337868480725626,8,4,7.0,0.0,0,0.0,0,0,0.0,0.0,0,0.0,0,0,0.0,5.619047619047619,4,1.1337868480725621,8,4,5.0,0.0,0,0.0,0,0,0.0,5.619047619047619,4,1.1337868480725621,8,4,5.0,13.536247947457143,12.7074137931,4.599405739306123,23.195,10.4875862069,10.4875862069,0.0,0.0,0.0,0.0,0,0,0.20122225188834142,2.1106628,0.3637029615450778,2.1106628,0.0,0.000310120689655,212.66666666666663,35,8.888888888888909,229,194,217.0,0.3134328358208955,0.0,0.6865671641791045,0.0,0,0.06058693718652419,0.009030486866388066,,,,,,,
163,630,AB2,Zr1Mn2Co0.8,,20.9,23,4,"Pedziwiatr, 1983",28.0,,,,ZrMn2Co.8,82.09821683454504,4.23436580898342,1.443233566945492,3,0.6249653730019956,0.5575797813814675,0.5306124305825947,0.5270235220050249,0.5263726786420477,29.36842105263158,15,5.59556786703601,40,25,25.0,51.1578947368421,14,3.767313019390583,58,44,52.0,65.32806473684211,36.285955,13.629439612188367,91.224,54.938045,54.938045,1731.6842105263158,609.0,223.8781163434903,2128.0,1519.0,1519.0,6.631578947368421,5,1.3850415512465375,9,4,7.0,4.263157894736842,1,0.3878116343490302,5,4,4.0,145.73684210526312,49,15.401662049861478,175,126,139.0,1.561578947368421,0.5499999999999998,0.13407202216066472,1.88,1.33,1.55,2.0,0,0.0,2,2,2.0,0.0,0,0.0,0,0,0.0,4.631578947368421,5,1.3850415512465375,7,2,5.0,0.0,0,0.0,0,0,0.0,6.631578947368421,5,1.3850415512465375,9,4,7.0,0.0,0,0.0,0,0,0.0,0.0,0,0.0,0,0,0.0,5.368421052631579,5,1.3850415512465375,8,3,5.0,0.0,0,0.0,0,0,0.0,5.368421052631579,5,1.3850415512465375,8,3,5.0,13.780571687842103,12.950000000000001,4.954962269556787,23.195,10.245,10.4875862069,0.0,0.0,0.0,0.0,0,0,0.3261571582577132,1.5484712,0.5146585438914892,1.5484712,0.0,0.000310120689655,206.1052631578947,23,11.468144044321331,217,194,217.0,0.30158730158730157,0.0,0.6984126984126984,0.0,0,0.07283617218824678,0.017353947462431706,,,,,,,
165,632,AB2,Zr1Mn2Cu0.8,,31.6,23,0.06,"Pedziwiatr, 1983",28.0,,,,ZrMn2Cu.8,83.31154041900052,0.06539425835939029,-2.7273208170428593,3,0.6249653730019956,0.5575797813814675,0.5306124305825947,0.5270235220050249,0.5263726786420477,29.789473684210524,15,5.3739612188365635,40,25,25.0,52.421052631578945,20,4.87534626038781,64,44,52.0,66.29918157894737,36.285955,13.118325484764542,91.224,54.938045,54.938045,1645.32,770.23,254.04210526315788,2128.0,1357.77,1519.0,7.052631578947368,7,1.6620498614958448,11,4,7.0,4.263157894736842,1,0.3878116343490302,5,4,4.0,146.99999999999997,43,14.736842105263143,175,132,139.0,1.5657894736842106,0.5699999999999998,0.1407202216066482,1.9,1.33,1.55,1.7894736842105263,1,0.33240997229916897,2,1,2.0,0.0,0,0.0,0,0,0.0,5.2631578947368425,8,1.9944598337950141,10,2,5.0,0.0,0,0.0,0,0,0.0,7.052631578947368,7,1.6620498614958448,11,4,7.0,0.2105263157894737,1,0.332409972299169,1,0,0.0,0.0,0,0.0,0,0,0.0,4.7368421052631575,8,1.9944598337950141,8,0,5.0,0.0,0,0.0,0,0,0.0,4.947368421052631,7,1.6620498614958452,8,1,5.0,13.95425589836842,12.7074137931,4.863549527174515,23.195,10.4875862069,10.4875862069,0.0,0.0,0.0,0.0,0,0,0.0001632214156078947,0.000310120689655,0.0001546308147864266,0.000310120689655,0.0,0.000310120689655,212.6315789473684,31,9.80609418282549,225,194,217.0,0.25373134328358204,0.0,0.7462686567164178,0.0,0,0.07801377879468974,0.018659624713151184,,,,,,,
167,634,AB2,Zr1Mn2Fe0.8,,25,23,0.5,"Pedziwiatr, 1983",28.0,,,,ZrMn2Fe.8,78.65374486653637,0.5352410447161273,-0.6250380826824319,3,0.6249653730019956,0.5575797813814675,0.5306124305825947,0.5270235220050249,0.5263726786420477,29.157894736842103,15,5.706371191135733,40,25,25.0,50.526315789473685,11,3.4349030470914124,55,44,52.0,64.67791842105264,36.285955,13.97162188365651,91.224,54.938045,54.938045,1740.7368421052631,609.0,233.40720221606648,2128.0,1519.0,1519.0,6.421052631578947,4,1.2742382271468147,8,4,7.0,4.263157894736842,1,0.3878116343490302,5,4,4.0,146.99999999999997,43,14.736842105263143,175,132,139.0,1.5510526315789472,0.5,0.11745152354570627,1.83,1.33,1.55,2.0,0,0.0,2,2,2.0,0.0,0,0.0,0,0,0.0,4.421052631578947,4,1.2742382271468147,6,2,5.0,0.0,0,0.0,0,0,0.0,6.421052631578947,4,1.2742382271468147,8,4,7.0,0.0,0,0.0,0,0,0.0,0.0,0,0.0,0,0,0.0,5.578947368421052,4,1.2742382271468142,8,4,5.0,0.0,0,0.0,0,0,0.0,5.578947368421052,4,1.2742382271468142,8,4,5.0,13.882676950999999,12.7074137931,4.901222657368421,23.195,10.4875862069,10.4875862069,0.0,0.0,0.0,0.0,0,0,0.44451328457350264,2.1106628,0.7015366380743147,2.1106628,0.0,0.000310120689655,213.4736842105263,35,10.249307479224385,229,194,217.0,0.3114754098360656,0.0,0.6885245901639344,0.0,0,0.06058693718652419,0.014346038582224017,,,,,,,
170,637,AB2,Zr1Mn2Fe1.2,0.7,6.8,25,3,"Sinha, 1982",509.0,,,,ZrMn2Fe1.2,31.941349003168167,3.0000000000000004,1.0986122886681098,3,0.6042179781166438,0.5251180716495872,0.4861472100364809,0.47858969486891084,0.47652386105014066,28.857142857142854,15,5.30612244897959,40,25,25.0,50.95238095238095,11,3.3106575963718834,55,44,52.0,63.836688095238095,36.285955,13.041577097505668,91.224,54.938045,54.938045,1747.4285714285716,609.0,217.55102040816325,2128.0,1519.0,1519.0,6.571428571428571,4,1.2244897959183674,8,4,7.0,4.238095238095237,1,0.3628117913832195,5,4,4.0,145.57142857142858,43,14.013605442176877,175,132,139.0,1.5776190476190473,0.5,0.14421768707482974,1.83,1.33,1.55,1.9999999999999998,0,2.2204460492503128e-16,2,2,2.0,0.0,0,0.0,0,0,0.0,4.571428571428571,4,1.2244897959183674,6,2,5.0,0.0,0,0.0,0,0,0.0,6.571428571428571,4,1.2244897959183674,8,4,7.0,0.0,0,0.0,0,0,0.0,0.0,0,0.0,0,0,0.0,5.428571428571429,4,1.2244897959183674,8,4,5.0,0.0,0,0.0,0,0,0.0,5.428571428571429,4,1.2244897959183674,8,4,5.0,13.582422003285714,12.7074137931,4.577418093673469,23.195,10.4875862069,10.4875862069,0.0,0.0,0.0,0.0,0,0,0.6031941908045977,2.1106628,0.8614106338259443,2.1106628,0.0,0.000310120689655,214.95238095238096,35,9.977324263038543,229,194,217.0,0.3043478260869565,0.0,0.6956521739130435,0.0,0,0.06058693718652419,0.016251758330649017,,,,,,,
171,638,AB2,Zr1Mn2Ni0.8,,25,23,1.6,"Pedziwiatr, 1983",28.0,,,,ZrMn2Ni.8,88.32436564023956,1.7127713430916074,0.538112727123249,3,0.6249653730019956,0.5575797813814675,0.5306124305825947,0.5270235220050249,0.5263726786420477,29.57894736842105,15,5.484764542936287,40,25,25.0,51.78947368421053,17,4.09972299168975,61,44,52.0,65.27758157894738,36.285955,13.656009695290862,91.224,54.938045,54.938045,1723.2631578947369,609.0,215.01385041551245,2128.0,1519.0,1519.0,6.842105263157895,6,1.4958448753462603,10,4,7.0,4.263157894736842,1,0.3878116343490302,5,4,4.0,145.3157894736842,51,15.623268698060933,175,124,139.0,1.5678947368421052,0.5799999999999998,0.14404432132963982,1.91,1.33,1.55,2.0,0,0.0,2,2,2.0,0.0,0,0.0,0,0,0.0,4.842105263157895,6,1.4958448753462603,8,2,5.0,0.0,0,0.0,0,0,0.0,6.842105263157895,6,1.4958448753462603,10,4,7.0,0.0,0,0.0,0,0,0.0,0.0,0,0.0,0,0,0.0,5.157894736842105,6,1.4958448753462603,8,2,5.0,0.0,0,0.0,0,0,0.0,5.157894736842105,6,1.4958448753462603,8,2,5.0,13.796361161526315,12.875,4.946652020249307,23.195,10.32,10.4875862069,0.0,0.0,0.0,0.0,0,0,0.12550947404718688,0.5953947,0.19784641092750033,0.5953947,0.0,0.000310120689655,212.6315789473684,31,9.80609418282549,225,194,217.0,0.2923076923076923,0.0,0.7076923076923077,0.0,0,0.08066068243348179,0.019334060057979018,,,,,,,
173,642,AB2,ZrMn3,1.3,29.2,50,0.6,"Luo, 1992",582.0,,,,ZrMn3,86.11342823606664,0.24119864875684538,-1.422134416313765,2,0.7905694150420949,0.7591472429689157,0.7506162703470459,0.7500489811920582,0.7500012701219063,28.75,15,5.625,40,25,25.0,50.0,8,3.0,52,44,52.0,64.00953375,36.285955,13.607233125,91.224,54.938045,54.938045,1671.25,609.0,228.375,2128.0,1519.0,1519.0,6.25,3,1.125,7,4,7.0,4.25,1,0.375,5,4,4.0,148.0,36,13.5,175,139,139.0,1.495,0.21999999999999997,0.08249999999999996,1.55,1.33,1.55,2.0,0,0.0,2,2,2.0,0.0,0,0.0,0,0,0.0,4.25,3,1.125,5,2,5.0,0.0,0,0.0,0,0,0.0,6.25,3,1.125,7,4,7.0,0.0,0,0.0,0,0,0.0,0.0,0,0.0,0,0,0.0,5.75,3,1.125,8,5,5.0,0.0,0,0.0,0,0,0.0,5.75,3,1.125,8,5,5.0,13.664439655175,12.7074137931,4.765280172412501,23.195,10.4875862069,10.4875862069,0.0,0.0,0.0,0.0,0,0,0.00023259051724125,0.000310120689655,0.000116295258620625,0.000310120689655,0.0,0.000310120689655,211.25,23,8.625,217,194,217.0,0.32,0.0,0.68,0.0,0,0.012027089369161748,0.004510158513435655,-9.061183300833333,-0.054865865833332826,12.0,7.7616703037763415,164.33111775802956,13.69425981316913,0.9915969728058184
174,643,AB2,Zr1Mn3.8,1.2,17,30,0.7,"Pourarian, 1981",19.0,,,,ZrMn3.8,53.11239705432372,0.6251355191411884,-0.46978682212419676,2,0.8186201126828542,0.7964469164701679,0.7918663929586198,0.7916765508974248,0.791666792764052,28.125,15,4.947916666666666,40,25,25.0,50.33333333333333,8,2.638888888888892,52,44,52.0,62.497618958333334,36.285955,11.969325434027777,91.224,54.938045,54.938045,1645.875,609.0,200.88541666666669,2128.0,1519.0,1519.0,6.374999999999999,3,0.9895833333333339,7,4,7.0,4.208333333333333,1,0.32986111111111094,5,4,4.0,146.5,36,11.875,175,139,139.0,1.5041666666666667,0.21999999999999997,0.07256944444444446,1.55,1.33,1.55,2.0,0,0.0,2,2,2.0,0.0,0,0.0,0,0,0.0,4.375,3,0.9895833333333333,5,2,5.0,0.0,0,0.0,0,0,0.0,6.374999999999999,3,0.9895833333333339,7,4,7.0,0.0,0,0.0,0,0,0.0,0.0,0,0.0,0,0,0.0,5.625,3,0.9895833333333333,8,5,5.0,0.0,0,0.0,0,0,0.0,5.625,3,0.9895833333333333,8,5,5.0,13.134964080462499,12.7074137931,4.191681633140625,23.195,10.4875862069,10.4875862069,0.0,0.0,0.0,0.0,0,0,0.00024551221264354164,0.000310120689655,0.00010229675526814236,0.000310120689655,0.0,0.000310120689655,212.20833333333331,23,7.586805555555567,217,194,217.0,0.3137254901960784,0.0,0.6862745098039216,0.0,0,0.012027089369161748,0.003967269062744326,,,,,,,
175,645,AB2,Zr1Mn1Fe0.7Co0.3,1.2,17.6,30,4,"Prakash, 2000",1285.0,,,Sloping plateau,ZrMnFe.7Co.3,69.58293919750814,3.557970503429936,1.269190298998469,4,0.5354126134736337,0.4444212950905589,0.3892160163585556,0.37016304952141765,0.35775932888506745,30.43333333333333,15,6.377777777777776,40,25,32.5,50.633333333333326,14,4.422222222222224,58,44,48.0,67.64450116666666,36.285955,15.719665888888885,91.224,54.938045,73.0810225,1815.033333333333,609.0,208.64444444444436,2128.0,1519.0,1823.5,6.433333333333332,5,1.6222222222222227,9,4,5.5,4.333333333333333,1,0.4444444444444443,5,4,4.5,148.06666666666663,49,17.955555555555545,175,126,157.0,1.575,0.5499999999999998,0.17999999999999994,1.88,1.33,1.44,1.9999999999999998,0,2.2204460492503128e-16,2,2,2.0,0.0,0,0.0,0,0,0.0,4.433333333333333,5,1.6222222222222222,7,2,3.5,0.0,0,0.0,0,0,0.0,6.433333333333332,5,1.6222222222222227,9,4,5.5,0.0,0,0.0,0,0,0.0,0.0,0,0.0,0,0,0.0,5.566666666666666,5,1.622222222222222,8,3,6.5,0.0,0,0.0,0,0,0.0,5.566666666666666,5,1.622222222222222,8,3,6.5,14.755695402299999,12.950000000000001,5.626203065133332,23.195,10.245,16.84129310345,0.0,0.0,0.0,0.0,0,0,0.6474384802298849,2.1106628,0.8630445598467432,2.1106628,0.0,0.0001550603448275,209.83333333333334,35,13.72222222222222,229,194,205.5,0.31088082901554404,0.0,0.689119170984456,0.0,0,0.07283617218824678,0.02179194360955903,,,,,,,
177,659,AB2,ErFe2,1.5,57.9,80,0.001,"Kierstead, 1980",356.0,,,,ErFe2 (M),106.52081875572019,2.6312347942997414e-05,-10.545472225426831,2,0.7453559924999299,0.6933612743506347,0.6707822056951861,0.667408235036379,0.6667317422407864,40.0,42,18.666666666666664,68,26,26.0,48.33333333333333,20,8.88888888888889,55,35,55.0,92.98299999999999,111.41399999999999,49.517333333333326,167.259,55.845,55.845,1797.3333333333333,41.0,18.222222222222246,1811.0,1770.0,1811.0,6.333333333333333,5,2.2222222222222223,8,3,8.0,4.666666666666666,2,0.8888888888888886,6,4,4.0,151.0,57,25.333333333333332,189,132,132.0,1.6333333333333333,0.5900000000000001,0.26222222222222225,1.83,1.24,1.83,2.0,0,0.0,2,2,2.0,0.0,0,0.0,0,0,0.0,4.0,6,2.6666666666666665,6,0,6.0,4.0,12,5.333333333333333,12,0,0.0,10.0,6,2.6666666666666665,14,8,8.0,0.0,0,0.0,0,0,0.0,0.0,0,0.0,0,0,0.0,2.6666666666666665,4,1.7777777777777777,4,0,4.0,0.6666666666666666,2,0.8888888888888888,2,0,0.0,3.333333333333333,2,0.888888888888889,4,2,4.0,17.348333333333333,19.855,8.824444444444444,30.585,10.73,10.73,0.0,0.0,0.0,0.0,0,0,1.4071085333333333,2.1106628,0.9380723555555556,2.1106628,0.0,2.1106628,217.33333333333331,35,15.55555555555556,229,194,229.0,0.2,0.0,0.4,0.4,0,0.08334582100777932,0.037042587114568586,-7.286060160000001,-0.12370251500000033,6.0,9.858418813135993,93.97160202846216,15.66193367141036,0.9208185736787649
178,678,AB2,GdCo2,1.5,48,200,2,"Shaltiel, 1979",361.0,,,,GdCo2 (M),107.21067971402388,0.0015511834166558021,-6.468737144748082,2,0.7453559924999299,0.6933612743506347,0.6707822056951861,0.667408235036379,0.6667317422407864,39.33333333333333,37,16.444444444444443,64,27,27.0,47.666666666666664,31,13.777777777777779,58,27,58.0,91.70546333333333,98.316805,43.69635777777778,157.25,58.933195,58.933195,1707.333333333333,182.0,80.88888888888899,1768.0,1586.0,1768.0,7.0,6,2.6666666666666665,9,3,9.0,4.666666666666666,2,0.8888888888888886,6,4,4.0,149.33333333333331,70,31.111111111111104,196,126,126.0,1.653333333333333,0.6799999999999999,0.3022222222222222,1.88,1.2,1.88,2.0,0,0.0,2,2,2.0,0.0,0,0.0,0,0,0.0,4.999999999999999,6,2.666666666666667,7,1,7.0,2.333333333333333,7,3.1111111111111107,7,0,0.0,9.333333333333332,1,0.44444444444444403,10,9,9.0,0.0,0,0.0,0,0,0.0,0.0,0,0.0,0,0,0.0,5.0,6,2.6666666666666665,9,3,3.0,2.333333333333333,7,3.1111111111111107,7,0,0.0,7.333333333333333,13,5.777777777777778,16,3,3.0,17.513333333333332,21.805,9.691111111111109,32.05,10.245,10.245,0.0,0.0,0.0,0.0,0,0,1.0323141333333332,1.5484712,0.6882094222222223,1.5484712,0.0,1.5484712,193.99999999999997,0,2.842170943040401e-14,194,194,194.0,0.2142857142857143,0.0,0.5357142857142857,0.25,0,0.10916851536569117,0.04851934016252941,-9.611855966666667,-0.173085156666667,6.0,9.649098517040203,94.69102327685606,15.781837212809343,0.8838963240309233
182,693,AB2,GdRh2,0.9,49,142,6,"Shaltiel, 1979",361.0,,,,GdRh2,132.92660096227476,0.022842784845792705,-3.7791199731772287,2,0.7453559924999299,0.6933612743506347,0.6707822056951861,0.667408235036379,0.6667317422407864,51.33333333333333,19,8.444444444444443,64,45,45.0,48.33333333333333,32,14.222222222222223,59,27,59.0,121.02033333333333,54.3445,24.153111111111105,157.25,102.9055,102.9055,2020.0,651.0,289.3333333333333,2237.0,1586.0,2237.0,7.0,6,2.6666666666666665,9,3,9.0,5.333333333333333,1,0.4444444444444443,6,5,5.0,160.0,54,24.0,196,142,142.0,1.9199999999999997,1.0799999999999998,0.48,2.28,1.2,2.28,1.3333333333333333,1,0.4444444444444444,2,1,1.0,0.0,0,0.0,0,0,0.0,5.666666666666666,7,3.111111111111111,8,1,8.0,2.333333333333333,7,3.1111111111111107,7,0,0.0,9.333333333333332,1,0.44444444444444403,10,9,9.0,0.6666666666666666,1,0.4444444444444444,1,0,1.0,0.0,0,0.0,0,0,0.0,4.333333333333333,7,3.1111111111111107,9,2,2.0,2.333333333333333,7,3.1111111111111107,7,0,0.0,7.333333333333333,13,5.777777777777778,16,3,3.0,19.776666666666664,18.409999999999997,8.182222222222219,32.05,13.64,13.64,0.0,0.0,0.0,0.0,0,0,0.0,0.0,0.0,0.0,0.0,0.0,214.66666666666666,31,13.77777777777778,225,194,225.0,0.14285714285714288,0.0,0.6071428571428572,0.25,0,0.2529326968628043,0.11241453193902412,-10.321866236666667,-0.7184219133333348,6.0,10.997497320578358,109.63893817429631,18.273156362382718,0.9389338294135762
183,696,AB2,GdRu2,1.0,60,225,3,"Shaltiel, 1979",361.0,,,,GdRu2,129.57968614827402,0.0001806068381686627,-8.61918805408434,2,0.7453559924999299,0.6933612743506347,0.6707822056951861,0.667408235036379,0.6667317422407864,50.666666666666664,20,8.888888888888888,64,44,44.0,46.33333333333333,29,12.88888888888889,56,27,56.0,119.79666666666665,56.18000000000001,24.968888888888888,157.25,101.07,101.07,2266.6666666666665,1021.0,453.7777777777778,2607.0,1586.0,2607.0,6.333333333333333,5,2.2222222222222223,8,3,8.0,5.333333333333333,1,0.4444444444444443,6,5,5.0,162.66666666666666,50,22.222222222222218,196,146,146.0,1.8666666666666667,1.0000000000000002,0.44444444444444453,2.2,1.2,2.2,1.3333333333333333,1,0.4444444444444444,2,1,1.0,0.0,0,0.0,0,0,0.0,4.999999999999999,6,2.666666666666667,7,1,7.0,2.333333333333333,7,3.1111111111111107,7,0,0.0,8.666666666666666,2,0.8888888888888886,10,8,8.0,0.6666666666666666,1,0.4444444444444444,1,0,1.0,0.0,0,0.0,0,0,0.0,5.0,6,2.6666666666666665,9,3,3.0,2.333333333333333,7,3.1111111111111107,7,0,0.0,8.0,12,5.333333333333333,16,4,4.0,19.689999999999998,18.54,8.239999999999998,32.05,13.51,13.51,0.0,0.0,0.0,0.0,0,0,0.0,0.0,0.0,0.0,0.0,0.0,193.99999999999997,0,2.842170943040401e-14,194,194,194.0,0.15384615384615388,0.0,0.576923076923077,0.2692307692307693,0,0.22119921692859523,0.09831076307937565,-11.126666176666667,-0.2436565366666675,6.0,10.906271162400218,109.43816024729429,18.23969337454905,0.9884774766558765
185,707,AB2,Ho0.6Zr0.4Co2,1.0,33,50,0.2,"Ramesh, 1993",363.0,,,,Ho.6Zr.4Co2,88.73863592141988,0.07140826322902784,-2.6393416848339823,3,0.7086763875156433,0.6743554279662939,0.6670329306642215,0.6666887120985889,0.6666670671522507,36.733333333333334,40,12.977777777777778,67,27,27.0,51.133333333333326,25,9.155555555555559,58,33,58.0,84.43806066666667,105.997125,34.00648755555556,164.93032,58.933195,58.933195,1811.7999999999997,381.0,84.3199999999998,2128.0,1747.0,1768.0,7.133333333333333,6,2.488888888888889,9,3,9.0,4.533333333333333,2,0.711111111111111,6,4,4.0,145.73333333333335,66,26.311111111111117,192,126,126.0,1.6766666666666665,0.6499999999999999,0.2711111111111111,1.88,1.23,1.88,2.0,0,0.0,2,2,2.0,0.0,0,0.0,0,0,0.0,4.933333333333333,7,2.7555555555555555,7,0,7.0,2.1999999999999997,11,3.5199999999999996,11,0,0.0,9.133333333333333,9,1.5466666666666664,13,4,9.0,0.0,0,0.0,0,0,0.0,0.0,0,0.0,0,0,0.0,3.0666666666666664,8,1.3155555555555554,8,0,3.0,0.6,3,0.96,3,0,0.0,3.6666666666666665,5,1.1555555555555554,8,3,3.0,16.069333333326664,20.488333333299998,7.765777777768888,30.7333333333,10.245,10.245,0.0,0.0,0.0,0.0,0,0,1.0323141333333332,1.5484712,0.6882094222222223,1.5484712,0.0,1.5484712,193.99999999999997,0,2.842170943040401e-14,194,194,194.0,0.21897810218978103,0.0,0.5401459854014599,0.2408759124087591,0,0.10023800443234598,0.03981195415422715,,,,,,,
