Repository: mwitman1/HEAhydrideMLv2

The cleaned ML-ready HydPARK database as per (https://pubs.acs.org/doi/abs/10.1021/acs.jpclett.9b02971) is at HYDPARK_ML_ready.csv

Some pre-extracted MP data is at ElementalH_Ef_MP.csv, to reproduce you will need your own API key

Main jupyter notebook is metal_hydride_ML_v4.ipynb which contains:
- Model by default is now trained on HydPARK+ feature and data augmentation by default (https://chemrxiv.org/articles/preprint/Data-Driven_Discovery_and_Synthesis_of_High_Entropy_Alloy_Hydrides_with_Targeted_Thermodynamic_Stability/13697464) 
- Added in an H/M model
- Screens a more comprehensive chemical space and identifies Pareto optimal materials

File: hea_h2storage/ml_data/HYDPARK_ML_ready.csv (part 7 of 13)
nce,maxdiff_NsValence,dev_NsValence,max_NsValence,min_NsValence,most_NsValence,mean_NpValence,maxdiff_NpValence,dev_NpValence,max_NpValence,min_NpValence,most_NpValence,mean_NdValence,maxdiff_NdValence,dev_NdValence,max_NdValence,min_NdValence,most_NdValence,mean_NfValence,maxdiff_NfValence,dev_NfValence,max_NfValence,min_NfValence,most_NfValence,mean_NValance,maxdiff_NValance,dev_NValance,max_NValance,min_NValance,most_NValance,mean_NsUnfilled,maxdiff_NsUnfilled,dev_NsUnfilled,max_NsUnfilled,min_NsUnfilled,most_NsUnfilled,mean_NpUnfilled,maxdiff_NpUnfilled,dev_NpUnfilled,max_NpUnfilled,min_NpUnfilled,most_NpUnfilled,mean_NdUnfilled,maxdiff_NdUnfilled,dev_NdUnfilled,max_NdUnfilled,min_NdUnfilled,most_NdUnfilled,mean_NfUnfilled,maxdiff_NfUnfilled,dev_NfUnfilled,max_NfUnfilled,min_NfUnfilled,most_NfUnfilled,mean_NUnfilled,maxdiff_NUnfilled,dev_NUnfilled,max_NUnfilled,min_NUnfilled,most_NUnfilled,mean_GSvolume_pa,maxdiff_GSvolume_pa,dev_GSvolume_pa,max_GSvolume_pa,min_GSvolume_pa,most_GSvolume_pa,mean_GSbandgap,maxdiff_GSbandgap,dev_GSbandgap,max_GSbandgap,min_GSbandgap,most_GSbandgap,mean_GSmagmom,maxdiff_GSmagmom,dev_GSmagmom,max_GSmagmom,min_GSmagmom,most_GSmagmom,mean_SpaceGroupNumber,maxdiff_SpaceGroupNumber,dev_SpaceGroupNumber,max_SpaceGroupNumber,min_SpaceGroupNumber,most_SpaceGroupNumber,frac_sValence,frac_pValence,frac_dValence,frac_fValence,CanFormIonic,MaxIonicChar,MeanIonicChar,energy_per_atom,formation_energy_per_atom,nsites,density,volume,volume_ps,empty_volume_ps
264,993,AB5,CeNi5,1.5,22.2,23,80,"Klyamkin, 1995",407.0,,,,CeNi5,111.39487867658232,84.98778273149166,4.442507513589114,2,0.8498365855987975,0.8355496558274309,0.8333866598413104,0.8333348571344981,0.8333333418666663,33.0,30,8.333333333333332,58,28,28.0,53.333333333333336,46,12.777777777777777,61,15,61.0,72.26383333333334,81.42260000000002,22.617388888888897,140.116,58.6934,58.6934,1618.5,657.0,182.5,1728.0,1071.0,1728.0,8.833333333333334,7,1.9444444444444442,10,3,10.0,4.333333333333334,2,0.555555555555556,6,4,4.0,137.33333333333334,80,22.22222222222223,204,124,124.0,1.7783333333333333,0.7899999999999998,0.21944444444444436,1.91,1.12,1.91,2.0,0,0.0,2,2,2.0,0.0,0,0.0,0,0,0.0,6.833333333333334,7,1.9444444444444442,8,1,8.0,0.16666666666666666,1,0.2777777777777778,1,0,0.0,9.0,6,1.6666666666666665,10,4,10.0,0.0,0,0.0,0,0,0.0,0.0,0,0.0,0,0,0.0,3.166666666666667,7,1.9444444444444446,9,2,2.0,2.1666666666666665,13,3.611111111111111,13,0,0.0,5.333333333333333,20,5.555555555555555,22,2,2.0,14.806666666666668,26.92,7.47777777777778,37.24,10.32,10.32,0.0,0.0,0.0,0.0,0,0,0.4961622500000001,0.5953947,0.16538741666666665,0.5953947,0.0,0.5953947,219.83333333333331,31,8.611111111111123,225,194,225.0,0.2222222222222222,0.0,0.7592592592592593,0.018518518518518517,0,0.14446219834138074,0.04012838842816132,-6.146021995000001,-0.3394064150000003,6.0,8.79110988309226,81.89881689057758,13.649802815096264,0.7948590359143309
265,996,AB5,Dy1Ga0.75Ni4.25,0.8,30.1,20,6,"Miletic, 2000",1213.0,,,,DyNi4.25Ga.75,117.57478311180084,7.380680490472258,1.9988658417426066,3,0.7383352144445563,0.7126799244659179,0.7084597035478456,0.7083379128965297,0.7083333722504905,34.708333333333336,38,10.430555555555557,66,28,28.0,57.625,43,8.875,74,31,61.0,77.3732,103.8066,28.3756,162.5,58.6934,58.6934,1542.6970833333332,1425.09,309.9467708333334,1728.0,302.91,1728.0,9.208333333333334,10,2.069444444444444,13,3,10.0,4.333333333333334,2,0.555555555555556,6,4,4.0,135.08333333333334,70,18.97222222222223,192,122,124.0,1.7825000000000002,0.69,0.18749999999999983,1.91,1.22,1.91,2.0,0,0.0,2,2,2.0,0.125,1,0.21875,1,0,0.0,6.916666666666667,10,2.3055555555555554,10,0,8.0,1.6666666666666665,10,2.7777777777777777,10,0,0.0,10.708333333333334,3,1.0034722222222225,13,10,10.0,0.0,0,0.0,0,0,0.0,0.625,5,1.09375,5,0,0.0,1.4166666666666667,2,0.8263888888888888,2,0,2.0,0.6666666666666666,4,1.1111111111111112,4,0,0.0,2.708333333333333,3,1.003472222222222,5,2,2.0,14.873854166666668,20.919999999999998,6.451293402777778,31.24,10.32,10.32,0.0,0.0,0.0,0.0,0,0,0.42173791250000003,0.5953947,0.2460137822916667,0.5953947,0.0,0.5953947,199.70833333333331,161,35.82986111111112,225,64,225.0,0.1867704280155642,0.011673151750972763,0.6459143968871596,0.15564202334630348,0,0.11221439415563139,0.030409963237520213,,,,,,,
266,997,AB5,Dy1Al0.5Ni4.5,1.0,27.3,20,20,"Sorgic, 1996",635.0,,,,DyNi4.5Al.5,118.03338025307202,24.13282475943464,3.183572936997422,3,0.7728015412913086,0.7530738048413159,0.7500838099516038,0.7500028896839629,0.7500000220475318,33.083333333333336,53,10.972222222222223,66,13,28.0,57.0,42,8.666666666666666,73,31,61.0,73.35184488333333,135.5184614,29.716051705555554,162.5,26.9815386,58.6934,1654.6225,794.53,120.19208333333337,1728.0,933.47,1728.0,9.083333333333334,10,2.0277777777777772,13,3,10.0,4.25,3,0.5833333333333333,6,3,4.0,135.08333333333331,71,18.972222222222207,192,121,124.0,1.7699999999999998,0.69,0.21000000000000002,1.91,1.22,1.91,2.0,0,0.0,2,2,2.0,0.08333333333333333,1,0.15277777777777776,1,0,0.0,6.0,8,3.0,8,0,8.0,1.6666666666666665,10,2.7777777777777777,10,0,0.0,9.75,9,1.125,12,3,10.0,0.0,0,0.0,0,0,0.0,0.41666666666666663,5,0.7638888888888888,5,0,0.0,1.5,2,0.75,2,0,2.0,0.6666666666666666,4,1.1111111111111112,4,0,0.0,2.583333333333333,3,0.8749999999999998,5,2,2.0,14.32,20.919999999999998,6.0,31.24,10.32,10.32,0.0,0.0,0.0,0.0,0,0,0.44654602500000007,0.5953947,0.2232730125,0.5953947,0.0,0.5953947,219.83333333333331,31,8.611111111111123,225,194,225.0,0.20512820512820512,0.008547008547008546,0.6153846153846154,0.17094017094017092,0,0.11221439415563139,0.03187111407394851,,,,,,,
267,998,AB5,DyAlNi4,0.8,35.4,20,0.6,"Sorgic, 1996",635.0,,,,DyNi4Al,116.51020603173419,0.7654801337418554,-0.2672520162239592,3,0.7071067811865476,0.6735400034370317,0.6669268801209055,0.6666782918025496,0.666666793823133,31.83333333333333,53,11.388888888888884,66,13,28.0,58.0,42,9.0,73,31,61.0,70.70918976666667,135.5184614,30.596936744444445,162.5,26.9815386,58.6934,1588.4116666666666,794.53,218.3138888888889,1728.0,933.47,1728.0,9.333333333333332,10,2.1111111111111116,13,3,10.0,4.166666666666666,3,0.6111111111111107,6,3,4.0,134.83333333333331,71,19.055555555555543,192,121,124.0,1.7449999999999999,0.69,0.21999999999999997,1.91,1.22,1.91,2.0,0,0.0,2,2,2.0,0.16666666666666666,1,0.2777777777777778,1,0,0.0,5.333333333333333,8,3.5555555555555554,8,0,8.0,1.6666666666666665,10,2.7777777777777777,10,0,0.0,9.166666666666666,9,2.055555555555556,12,3,10.0,0.0,0,0.0,0,0,0.0,0.8333333333333333,5,1.3888888888888888,5,0,0.0,1.3333333333333333,2,0.8888888888888888,2,0,2.0,0.6666666666666666,4,1.1111111111111112,4,0,0.0,2.833333333333333,3,1.111111111111111,5,2,2.0,14.833333333333332,20.919999999999998,6.017777777777777,31.24,10.32,10.32,0.0,0.0,0.0,0.0,0,0,0.3969298,0.5953947,0.2646198666666667,0.5953947,0.0,0.5953947,219.83333333333331,31,8.611111111111123,225,194,225.0,0.2181818181818182,0.01818181818181818,0.5818181818181818,0.18181818181818182,0,0.11221439415563139,0.03195354191559209,-5.7692752233333335,-0.5229680099999996,6.0,8.294557276490648,84.93427642758711,14.155712737931184,0.7253517815704186
268,1000,AB5,Er1Al1.5Ni3.5,0.7,39.8,115,2.5,"Sorgic, 1996",591.0,,,,ErNi3.5Al1.5,110.15586556747688,0.06041388965513111,-2.806536239300719,3,0.6561673228343177,0.6025355660438075,0.5852298877168572,0.5835673037013095,0.5833457376874627,30.916666666666668,55,12.36111111111111,68,13,28.0,59.66666666666667,38,8.222222222222218,73,35,61.0,68.85970131666667,140.2774614,32.79976622777778,167.259,26.9815386,58.6934,1536.3675000000003,836.53,301.44874999999985,1770.0,933.47,1728.0,9.583333333333334,10,2.194444444444444,13,3,10.0,4.083333333333334,3,0.6388888888888893,6,3,4.0,134.08333333333334,68,18.30555555555556,189,121,124.0,1.7233333333333334,0.6699999999999999,0.21777777777777768,1.91,1.24,1.91,2.0,0,0.0,2,2,2.0,0.25,1,0.375,1,0,0.0,4.666666666666667,8,3.8888888888888893,8,0,8.0,2.0,12,3.333333333333333,12,0,0.0,8.916666666666668,11,2.9583333333333326,14,3,10.0,0.0,0,0.0,0,0,0.0,1.25,5,1.875,5,0,0.0,1.1666666666666667,2,0.9722222222222223,2,0,2.0,0.3333333333333333,2,0.5555555555555556,2,0,0.0,2.75,3,1.125,5,2,2.0,15.2375,20.265,5.7370833333333335,30.585,10.32,10.32,0.0,0.0,0.0,0.0,0,0,0.34731357500000004,0.5953947,0.2894279791666667,0.5953947,0.0,0.5953947,219.83333333333331,31,8.611111111111123,225,194,225.0,0.22429906542056072,0.02803738317757009,0.5233644859813084,0.22429906542056072,0,0.10615687982878219,0.029934667131417642,,,,,,,
269,1001,AB5,Er1Al0.5Ni4.5,0.8,25.4,0,25,"Sorgic, 1996",591.0,,,,ErNi4.5Al.5,119.75144548243021,63.860153373600454,4.156695589000013,3,0.7728015412913086,0.7530738048413159,0.7500838099516038,0.7500028896839629,0.7500000220475318,33.416666666666664,55,11.527777777777775,68,13,28.0,57.666666666666664,38,7.555555555555557,73,35,61.0,74.14501154999999,140.2774614,31.037996149999994,167.259,26.9815386,58.6934,1668.7891666666667,836.53,122.55319444444442,1770.0,933.47,1728.0,9.083333333333334,10,2.0277777777777772,13,3,10.0,4.25,3,0.5833333333333333,6,3,4.0,134.58333333333331,68,18.138888888888875,189,121,124.0,1.7733333333333332,0.6699999999999999,0.205,1.91,1.24,1.91,2.0,0,0.0,2,2,2.0,0.08333333333333333,1,0.15277777777777776,1,0,0.0,6.0,8,3.0,8,0,8.0,2.0,12,3.333333333333333,12,0,0.0,10.083333333333332,11,1.3055555555555547,14,3,10.0,0.0,0,0.0,0,0,0.0,0.41666666666666663,5,0.7638888888888888,5,0,0.0,1.5,2,0.75,2,0,2.0,0.3333333333333333,2,0.5555555555555556,2,0,0.0,2.25,3,0.4583333333333333,5,2,2.0,14.210833333333333,20.265,5.83625,30.585,10.32,10.32,0.0,0.0,0.0,0.0,0,0,0.44654602500000007,0.5953947,0.2232730125,0.5953947,0.0,0.5953947,219.83333333333331,31,8.611111111111123,225,194,225.0,0.1983471074380165,0.008264462809917354,0.5950413223140496,0.1983471074380165,0,0.10615687982878219,0.030254925015987685,,,,,,,
270,1002,AB5,ErAlNi4,0.9,32.4,0,2.1,"Sorgic, 1996",591.0,,,,ErNi4Al,124.78473002740616,6.946315496186141,1.9382113745668057,3,0.7071067811865476,0.6735400034370317,0.6669268801209055,0.6666782918025496,0.666666793823133,32.166666666666664,55,11.944444444444443,68,13,28.0,58.666666666666664,38,7.88888888888889,73,35,61.0,71.50235643333332,140.2774614,31.918881188888875,167.259,26.9815386,58.6934,1602.5783333333334,836.53,223.03611111111107,1770.0,933.47,1728.0,9.333333333333332,10,2.1111111111111116,13,3,10.0,4.166666666666666,3,0.6111111111111107,6,3,4.0,134.33333333333331,68,18.222222222222207,189,121,124.0,1.748333333333333,0.6699999999999999,0.21555555555555556,1.91,1.24,1.91,2.0,0,0.0,2,2,2.0,0.16666666666666666,1,0.2777777777777778,1,0,0.0,5.333333333333333,8,3.5555555555555554,8,0,8.0,2.0,12,3.333333333333333,12,0,0.0,9.5,11,2.1666666666666665,14,3,10.0,0.0,0,0.0,0,0,0.0,0.8333333333333333,5,1.3888888888888888,5,0,0.0,1.3333333333333333,2,0.8888888888888888,2,0,2.0,0.3333333333333333,2,0.5555555555555556,2,0,0.0,2.5,3,0.8333333333333333,5,2,2.0,14.724166666666665,20.265,5.872222222222222,30.585,10.32,10.32,0.0,0.0,0.0,0.0,0,0,0.3969298,0.5953947,0.2646198666666667,0.5953947,0.0,0.5953947,219.83333333333331,31,8.611111111111123,225,194,225.0,0.21052631578947367,0.017543859649122806,0.5614035087719298,0.21052631578947367,0,0.10615687982878219,0.030403806668239657,-5.77009298,-0.5301245508333334,6.0,8.43748382463206,84.43212937221088,14.072021562035147,0.7215783456191752
271,1003,AB5,EuNi5,1.2,26,25,1.3,"Gavra, 1985",280.0,,,,EuNi5,89.38576551239456,1.2999999999999994,0.26236426446749056,2,0.8498365855987975,0.8355496558274309,0.8333866598413104,0.8333348571344981,0.8333333418666663,33.833333333333336,35,9.722222222222225,63,28,28.0,55.0,36,10.0,61,25,61.0,74.2385,93.2706,25.908500000000004,151.964,58.6934,58.6934,1622.5,633.0,175.83333333333331,1728.0,1095.0,1728.0,8.833333333333334,7,1.9444444444444442,10,3,10.0,4.333333333333334,2,0.555555555555556,6,4,4.0,136.33333333333334,74,20.55555555555556,198,124,124.0,1.7891666666666666,0.7249999999999999,0.2013888888888889,1.91,1.185,1.91,2.0,0,0.0,2,2,2.0,0.0,0,0.0,0,0,0.0,6.666666666666667,8,2.2222222222222223,8,0,8.0,1.1666666666666665,7,1.9444444444444444,7,0,0.0,9.833333333333334,1,0.27777777777777735,10,9,10.0,0.0,0,0.0,0,0,0.0,0.0,0,0.0,0,0,0.0,1.6666666666666667,2,0.5555555555555556,2,0,2.0,1.1666666666666665,7,1.9444444444444444,7,0,0.0,2.833333333333333,5,1.3888888888888886,7,2,2.0,14.676666666666668,26.14,7.261111111111111,36.46,10.32,10.32,0.0,0.0,0.0,0.0,0,0,0.4961622500000001,0.5953947,0.16538741666666665,0.5953947,0.0,0.5953947,225.66666666666666,4,1.111111111111105,229,225,225.0,0.20338983050847456,0.0,0.6779661016949152,0.11864406779661014,0,0.12313852295200467,0.03420514526444574,-6.696144836666666,-0.1631445024999998,6.0,8.756832355129156,84.46611001899564,14.07768500316594,0.7539864233057358
272,1005,AB5,Gd1Al0.5Ni4.5,0.9,32.7,20,7,"Sorgic, 1996",635.0,,,,GdNi4.5Al.5,127.72559597472969,8.76622359342541,2.1709061085644787,3,0.7728015412913086,0.7530738048413159,0.7500838099516038,0.7500028896839629,0.7500000220475318,32.75,51,10.416666666666666,64,13,28.0,56.33333333333333,46,9.77777777777778,73,27,61.0,72.47684488333333,130.2684614,28.257718372222218,157.25,26.9815386,58.6934,1638.1225,794.53,134.81625000000003,1728.0,933.47,1728.0,9.083333333333334,10,2.0277777777777772,13,3,10.0,4.25,3,0.5833333333333333,6,3,4.0,135.75,75,20.083333333333332,196,121,124.0,1.7666666666666666,0.71,0.21499999999999997,1.91,1.2,1.91,2.0,0,0.0,2,2,2.0,0.08333333333333333,1,0.15277777777777776,1,0,0.0,6.166666666666667,8,2.75,8,0,8.0,1.1666666666666665,7,1.9444444444444446,7,0,0.0,9.416666666666666,7,1.0694444444444449,10,3,10.0,0.0,0,0.0,0,0,0.0,0.41666666666666663,5,0.7638888888888888,5,0,0.0,3.0,9,2.0,9,0,2.0,1.1666666666666665,7,1.9444444444444446,7,0,0.0,4.583333333333333,14,3.875,16,2,2.0,14.454999999999998,21.729999999999997,6.202499999999999,32.05,10.32,10.32,0.0,0.0,0.0,0.0,0,0,0.44654602500000007,0.5953947,0.2232730125,0.5953947,0.0,0.5953947,219.83333333333331,31,8.611111111111123,225,194,225.0,0.21238938053097348,0.008849557522123894,0.6548672566371682,0.12389380530973451,0,0.11840719331225125,0.03352606564757314,,,,,,,
273,1006,AB5,GdAlNi4,0.9,41.5,20,0.2,"Sorgic, 1996",635.0,,,,GdNi4Al,128.18462861724373,0.26609747723492655,-1.323892581558554,3,0.7071067811865476,0.6735400034370317,0.6669268801209055,0.6666782918025496,0.666666793823133,31.499999999999996,51,10.833333333333329,64,13,28.0,57.33333333333333,46,10.111111111111114,73,27,61.0,69.83418976666667,130.2684614,29.138603411111113,157.25,26.9815386,58.6934,1571.9116666666666,794.53,212.8138888888889,1728.0,933.47,1728.0,9.333333333333332,10,2.1111111111111116,13,3,10.0,4.166666666666666,3,0.6111111111111107,6,3,4.0,135.5,75,20.166666666666664,196,121,124.0,1.7416666666666665,0.71,0.22444444444444445,1.91,1.2,1.91,2.0,0,0.0,2,2,2.0,0.16666666666666666,1,0.2777777777777778,1,0,0.0,5.5,8,3.333333333333333,8,0,8.0,1.1666666666666665,7,1.9444444444444444,7,0,0.0,8.833333333333332,7,1.944444444444445,10,3,10.0,0.0,0,0.0,0,0,0.0,0.8333333333333333,5,1.3888888888888888,5,0,0.0,2.833333333333333,9,2.0555555555555554,9,0,2.0,1.1666666666666665,7,1.9444444444444444,7,0,0.0,4.833333333333333,14,3.7777777777777777,16,2,2.0,14.968333333333334,21.729999999999997,6.197777777777777,32.05,10.32,10.32,0.0,0.0,0.0,0.0,0,0,0.3969298,0.5953947,0.2646198666666667,0.5953947,0.0,0.5953947,219.83333333333331,31,8.611111111111123,225,194,225.0,0.22641509433962267,0.01886792452830189,0.6226415094339623,0.1320754716981132,0,0.11840719331225125,0.033543223074891396,-7.330526853333333,-0.5024063316666663,6.0,8.116012949451818,85.72859542478992,14.288099237464985,0.7293433659535928
274,1010,AB5,Ho1Al0.5Ni4.5,0.9,24.1,0,22,"Sorgic, 1996",635.0,,,,HoNi4.5Al.5,113.92932873866397,53.56326979436215,3.980863568144799,3,0.7728015412913086,0.7530738048413159,0.7500838099516038,0.7500028896839629,0.7500000220475318,33.25,54,11.25,67,13,28.0,57.33333333333333,40,8.111111111111114,73,33,61.0,73.75689821666666,137.9487814,30.391140594444437,164.93032,26.9815386,58.6934,1664.9558333333334,813.53,121.91430555555547,1747.0,933.47,1728.0,9.083333333333334,10,2.0277777777777772,13,3,10.0,4.25,3,0.5833333333333333,6,3,4.0,135.08333333333331,71,18.972222222222207,192,121,124.0,1.7716666666666665,0.6799999999999999,0.20750000000000002,1.91,1.23,1.91,2.0,0,0.0,2,2,2.0,0.08333333333333333,1,0.15277777777777776,1,0,0.0,6.0,8,3.0,8,0,8.0,1.8333333333333333,11,3.0555555555555554,11,0,0.0,9.916666666666666,10,1.1527777777777781,13,3,10.0,0.0,0,0.0,0,0,0.0,0.41666666666666663,5,0.7638888888888888,5,0,0.0,1.5,2,0.75,2,0,2.0,0.5,3,0.8333333333333333,3,0,0.0,2.4166666666666665,3,0.6249999999999999,5,2,2.0,14.23555555555,20.4133333333,5.873333333325,30.7333333333,10.32,10.32,0.0,0.0,0.0,0.0,0,0,0.44654602500000007,0.5953947,0.2232730125,0.5953947,0.0,0.5953947,219.83333333333331,31,8.611111111111123,225,194,225.0,0.20168067226890754,0.008403361344537813,0.6050420168067226,0.18487394957983191,0,0.10916851536569117,0.03105811768456643,,,,,,,
275,1011,AB5,HoAlNi4,0.9,35.9,60,4,"Sorgic, 1996",635.0,,,,HoNi4Al,119.28513933633263,0.8735436685088609,-0.13519715808879648,3,0.7071067811865476,0.6735400034370317,0.6669268801209055,0.6666782918025496,0.666666793823133,31.999999999999996,54,11.666666666666664,67,13,28.0,58.33333333333333,40,8.444444444444446,73,33,61.0,71.1142431,137.9487814,31.27202563333333,164.93032,26.9815386,58.6934,1598.745,813.53,221.75833333333338,1747.0,933.47,1728.0,9.333333333333332,10,2.1111111111111116,13,3,10.0,4.166666666666666,3,0.6111111111111107,6,3,4.0,134.83333333333331,71,19.055555555555543,192,121,124.0,1.7466666666666666,0.6799999999999999,0.21777777777777774,1.91,1.23,1.91,2.0,0,0.0,2,2,2.0,0.16666666666666666,1,0.2777777777777778,1,0,0.0,5.333333333333333,8,3.5555555555555554,8,0,8.0,1.8333333333333333,11,3.0555555555555554,11,0,0.0,9.333333333333332,10,2.1111111111111116,13,3,10.0,0.0,0,0.0,0,0,0.0,0.8333333333333333,5,1.3888888888888888,5,0,0.0,1.3333333333333333,2,0.8888888888888888,2,0,2.0,0.5,3,0.8333333333333333,3,0,0.0,2.6666666666666665,3,0.8888888888888888,5,2,2.0,14.748888888883332,20.4133333333,5.905185185177777,30.7333333333,10.32,10.32,0.0,0.0,0.0,0.0,0,0,0.3969298,0.5953947,0.2646198666666667,0.5953947,0.0,0.5953947,219.83333333333331,31,8.611111111111123,225,194,225.0,0.21428571428571427,0.017857142857142856,0.5714285714285714,0.1964285714285714,0,0.10916851536569117,0.03117362657847799,-5.770642436666667,-0.5288989091666672,6.0,8.427254103099461,84.0757681134848,14.012628018914134,0.7327584404579899
276,1012,AB5,LaFeCuNi3,1.1,37.2,22,0.33,"Burnasheva, 1984",1528.0,,,,LaNi3FeCu,116.82001065830433,0.3843782982703401,-0.9561280595922447,4,0.5773502691896257,0.5178720843256431,0.5012285160432101,0.5000979240259901,0.5000025402050967,32.666666666666664,31,8.111111111111109,57,26,28.0,52.5,51,13.166666666666666,64,13,61.0,72.39611166666666,83.06047000000001,22.169786111111105,138.90547,55.845,58.6934,1590.9616666666666,618.0,210.38444444444445,1811.0,1193.0,1728.0,8.666666666666666,8,2.111111111111111,11,3,10.0,4.333333333333333,2,0.5555555555555554,6,4,4.0,140.5,83,22.166666666666664,207,124,124.0,1.7599999999999998,0.8099999999999998,0.22000000000000008,1.91,1.1,1.91,1.8333333333333333,1,0.2777777777777778,2,1,2.0,0.0,0,0.0,0,0,0.0,6.833333333333333,9,2.2222222222222223,10,1,8.0,0.0,0,0.0,0,0,0.0,8.666666666666666,8,2.111111111111111,11,3,10.0,0.16666666666666666,1,0.2777777777777778,1,0,0.0,0.0,0,0.0,0,0,0.0,3.1666666666666665,9,2.2222222222222223,9,0,2.0,0.0,0,0.0,0,0,0.0,3.333333333333333,8,2.1111111111111107,9,1,2.0,14.942916666666667,26.5775,7.318194444444445,36.8975,10.32,10.32,0.0,0.0,0.0,0.0,0,0,0.6494744833333334,2.1106628,0.48706277222222216,2.1106628,0.0,0.5953947,220.5,35,8.833333333333332,229,194,225.0,0.21153846153846154,0.0,0.7884615384615384,0.0,0,0.15127919640511056,0.04069561537394432,-5.988465125,-0.18009330000000054,6.0,8.18129614435584,88.16444312406549,14.694073854010915,0.7906337763066088
277,1013,AB5,La1Al0.75Ni4.25,1.13,44.1,40,0.054,"Diaz, 1979",270.0,,,,LaNi4.25Al.75,116.55995156332945,0.02303046417695809,-3.7709374100353297,3,0.7383352144445563,0.7126799244659179,0.7084597035478456,0.7083379128965297,0.7083333722504905,30.958333333333336,44,8.680555555555557,57,13,28.0,54.5,60,13.833333333333332,73,13,61.0,68.09809565833334,111.92393140000001,23.602458113888893,138.90547,26.9815386,58.6934,1539.5170833333332,794.53,267.01746527777783,1728.0,933.47,1728.0,9.208333333333334,10,2.069444444444444,13,3,10.0,4.208333333333334,3,0.5972222222222225,6,3,4.0,137.45833333333334,86,23.18055555555556,207,121,124.0,1.7375000000000003,0.8099999999999998,0.2443749999999998,1.91,1.1,1.91,2.0,0,0.0,2,2,2.0,0.125,1,0.21875,1,0,0.0,5.833333333333334,8,3.069444444444444,8,0,8.0,0.0,0,0.0,0,0,0.0,7.958333333333334,7,2.8923611111111107,10,3,10.0,0.0,0,0.0,0,0,0.0,0.625,5,1.09375,5,0,0.0,2.916666666666667,9,2.027777777777778,9,0,2.0,0.0,0,0.0,0,0,0.0,3.541666666666667,7,2.1840277777777777,9,2,2.0,15.519583333333333,26.5775,7.366076388888889,36.8975,10.32,10.32,0.0,0.0,0.0,0.0,0,0,0.42173791250000003,0.5953947,0.2460137822916667,0.5953947,0.0,0.5953947,219.83333333333331,31,8.611111111111123,225,194,225.0,0.2513089005235602,0.015706806282722512,0.7329842931937173,0.0,0,0.15127919640511056,0.042281749357234596,,,,,,,
278,1015,AB5,La1Co0.5Ni4.25Sn0.25,1.4,42.5,25,0.5,"Zhang, 1996",679.0,,,,LaNi4.25Co.5Sn.25,136.78276260434544,0.49999999999999956,-0.6931471805599462,4,0.7336173692357921,0.7118243655108173,0.7084387644415566,0.7083374054075137,0.7083333702117783,33.66666666666667,30,9.138888888888891,57,27,28.0,53.54166666666667,67,13.513888888888886,80,13,61.0,74.58275291666666,80.21207000000001,25.118176284722225,138.90547,58.6934,58.6934,1591.2116666666666,1262.92,223.2481944444445,1768.0,505.08,1728.0,8.916666666666668,11,1.9722222222222214,14,3,10.0,4.375,2,0.5937499999999999,6,4,4.0,138.625,83,22.822916666666664,207,124,124.0,1.7745833333333332,0.8599999999999999,0.22486111111111115,1.96,1.1,1.91,2.0,0,0.0,2,2,2.0,0.08333333333333333,2,0.1597222222222222,2,0,0.0,6.833333333333334,9,1.944444444444444,10,1,8.0,0.0,0,0.0,0,0,0.0,8.916666666666668,11,1.9722222222222214,14,3,10.0,0.0,0,0.0,0,0,0.0,0.16666666666666666,4,0.3194444444444444,4,0,0.0,3.166666666666667,9,1.9444444444444446,9,0,2.0,0.0,0,0.0,0,0,0.0,3.3333333333333335,7,1.9444444444444444,9,2,2.0,15.700208333333332,26.652500000000003,8.531163194444444,36.8975,10.245,10.32,0.0,0.0,0.0,0.0,0,0,0.5507771791666667,1.5484712,0.2294904913194445,1.5484712,0.0,0.5953947,213.75,84,15.9375,225,141,225.0,0.22429906542056072,0.009345794392523362,0.7663551401869159,0.0,0,0.16881260156382916,0.042057239351817724,,,,,,,
279,1020,AB5,La1Ni4.4B0.6,0.62,33.5,25,0.3,"Mendelsohn, 1980",380.0,,,,LaNi4.4B.6,102.34952923495605,0.30000000000000016,-1.2039728043259355,3,0.758653778449403,0.7368062997280774,0.7334291578422278,0.7333367063545181,0.7333333604597666,30.533333333333335,52,8.822222222222223,57,5,28.0,54.099999999999994,59,13.700000000000005,72,13,61.0,67.27383833333333,128.09447,23.877210555555553,138.90547,10.811,58.6934,1700.8333333333333,1155.0,169.27777777777783,2348.0,1193.0,1728.0,9.133333333333333,10,2.0444444444444447,13,3,10.0,4.133333333333334,4,0.6222222222222225,6,2,4.0,133.83333333333334,123,24.388888888888896,207,84,124.0,1.788,0.94,0.22933333333333325,2.04,1.1,1.91,2.0,0,0.0,2,2,2.0,0.09999999999999999,1,0.18,1,0,0.0,6.033333333333334,8,2.884444444444444,8,0,8.0,0.0,0,0.0,0,0,0.0,8.133333333333335,7,2.7377777777777768,10,3,10.0,0.0,0,0.0,0,0,0.0,0.49999999999999994,5,0.8999999999999999,5,0,0.0,2.966666666666667,9,2.011111111111111,9,0,2.0,0.0,0,0.0,0,0,0.0,3.466666666666667,7,2.151111111111111,9,2,2.0,14.434833333333334,29.725,7.487555555555556,36.8975,7.1725,10.32,0.15239999999999998,1.524,0.27432,1.524,0,0,0.4366227800000001,0.5953947,0.23286548266666665,0.5953947,0.0,0.5953947,213.9333333333333,59,16.231111111111122,225,166,225.0,0.24590163934426226,0.012295081967213111,0.7418032786885246,0.0,0,0.1982031440330586,0.044204490051478446,,,,,,,
280,1021,AB5,La1Zn0.6Ni4.4,1.4,34.8,20,0.3,"Rozdzynska-Kielbik, 2000",1198.0,,,,LaNi4.4Zn.6,108.70053640810626,0.38116323281794934,-0.9645275630134315,3,0.758653778449403,0.7368062997280774,0.7334291578422278,0.7333367063545181,0.7333333604597666,33.03333333333333,29,7.988888888888887,57,28,28.0,53.8,56,13.600000000000001,69,13,61.0,72.73073833333333,80.21207000000001,22.058243888888896,138.90547,58.6934,58.6934,1535.3013333333333,1035.3200000000002,282.6247111111111,1728.0,692.68,1728.0,9.033333333333333,9,2.011111111111111,12,3,10.0,4.333333333333334,2,0.555555555555556,6,4,4.0,137.63333333333333,85,23.12222222222222,207,122,124.0,1.749,0.8099999999999998,0.23613333333333322,1.91,1.1,1.91,2.0,0,0.0,2,2,2.0,0.0,0,0.0,0,0,0.0,7.033333333333333,9,2.011111111111111,10,1,8.0,0.0,0,0.0,0,0,0.0,9.033333333333333,9,2.011111111111111,12,3,10.0,0.0,0,0.0,0,0,0.0,0.0,0,0.0,0,0,0.0,2.966666666666667,9,2.011111111111111,9,0,2.0,0.0,0,0.0,0,0,0.0,2.966666666666667,9,2.011111111111111,9,0,2.0,15.113583333333334,26.5775,7.261305555555556,36.8975,10.32,10.32,0.0,0.0,0.0,0.0,0,0,0.4366227800000001,0.5953947,0.23286548266666665,0.5953947,0.0,0.5953947,216.73333333333332,31,12.12444444444445,225,194,225.0,0.22140221402214022,0.0,0.7785977859778598,0.0,0,0.15127919640511056,0.04186507095270001,,,,,,,
282,1028,AB5,La1Al0.5Ni4.5,1.4,44.4,25,0.3,"Oh, 1998",1187.0,,,,LaNi4.5Al.5,138.9083083729738,0.2999999999999997,-1.203972804325937,3,0.7728015412913086,0.7530738048413159,0.7500838099516038,0.7500028896839629,0.7500000220475318,31.583333333333336,44,8.472222222222223,57,13,28.0,54.0,60,13.666666666666666,73,13,61.0,69.41942321666667,111.92393140000001,23.16201559444445,138.90547,26.9815386,58.6934,1572.6225,794.53,233.06625000000003,1728.0,933.47,1728.0,9.083333333333334,10,2.0277777777777772,13,3,10.0,4.25,3,0.5833333333333333,6,3,4.0,137.58333333333331,86,23.138888888888875,207,121,124.0,1.75,0.8099999999999998,0.2399999999999999,1.91,1.1,1.91,2.0,0,0.0,2,2,2.0,0.08333333333333333,1,0.15277777777777776,1,0,0.0,6.166666666666667,8,2.75,8,0,8.0,0.0,0,0.0,0,0,0.0,8.25,7,2.625,10,3,10.0,0.0,0,0.0,0,0,0.0,0.41666666666666663,5,0.7638888888888888,5,0,0.0,3.0,9,2.0,9,0,2.0,0.0,0,0.0,0,0,0.0,3.4166666666666665,7,2.125,9,2,2.0,15.262916666666666,26.5775,7.414375,36.8975,10.32,10.32,0.0,0.0,0.0,0.0,0,0,0.44654602500000007,0.5953947,0.2232730125,0.5953947,0.0,0.5953947,219.83333333333331,31,8.611111111111123,225,194,225.0,0.24242424242424243,0.0101010101010101,0.7474747474747475,0.0,0,0.15127919640511056,0.04234967120256476,,,,,,,
283,1035,AB5,La1Mn0.3Al0.3Ni4.5,1.3,39.3,35,0.2,"Filatova, 2000",1524.0,,,,LaNi4.5Mn0.3Al0.3,114.15416854965412,0.11956103689322821,-2.123928269027658,4,0.7588942294493578,0.7405382505720778,0.7377852449473865,0.737707739545283,0.7377049396979825,31.8688524590164,44,8.23972050524053,57,13,28.0,53.278688524590166,60,13.331900026874496,73,13,61.0,70.09863034098362,111.92393140000001,22.559619560333257,138.90547,26.9815386,58.6934,1590.9411475409838,794.53,202.21797903789295,1728.0,933.47,1728.0,8.852459016393443,10,2.101048105348025,13,3,10.0,4.278688524590164,3,0.5643644181671595,6,3,4.0,138.19672131147541,86,22.637463047567863,207,121,124.0,1.7447540983606558,0.8099999999999998,0.24380542864821278,1.91,1.1,1.91,2.0,0,0.0,2,2,2.0,0.04918032786885246,1,0.09352324643912927,1,0,0.0,6.311475409836066,8,2.4912657887664604,8,0,8.0,0.0,0,0.0,0,0,0.0,8.360655737704919,7,2.4187046492878252,10,3,10.0,0.0,0,0.0,0,0,0.0,0.2459016393442623,5,0.4676162321956463,5,0,0.0,3.19672131147541,9,2.0800859983875304,9,0,2.0,0.0,0,0.0,0,0,0.0,3.4426229508196724,7,2.128460091373287,9,2,2.0,14.988159977388527,26.5775,7.3301285342278435,36.8975,10.32,10.32,0.0,0.0,0.0,0.0,0,0,0.4392408501978519,0.5953947,0.23039092593759564,0.5953947,0.0,0.5953947,219.52459016393445,31,8.617038430529416,225,194,225.0,0.2392156862745098,0.00588235294117647,0.7549019607843137,0.0,0,0.15127919640511056,0.04233315999370394,,,,,,,
284,1037,AB5,La1Si0.5Ni4.5,1.0,36.5,25,0.5,"Meli, 1992",674.0,,,,LaNi4.5Si.5,116.65866399626226,0.5000000000000004,-0.6931471805599444,3,0.7728015412913086,0.7530738048413159,0.7500838099516038,0.7500028896839629,0.7500000220475318,31.666666666666664,43,8.444444444444443,57,14,28.0,54.416666666666664,65,13.805555555555557,78,13,61.0,69.51142,110.81997000000001,23.131350000000005,138.90547,28.0855,58.6934,1635.4166666666665,535.0,147.47222222222234,1728.0,1193.0,1728.0,9.166666666666666,11,2.055555555555556,14,3,10.0,4.25,3,0.5833333333333333,6,3,4.0,136.75,96,23.416666666666664,207,111,124.0,1.7741666666666664,0.8099999999999998,0.22472222222222227,1.91,1.1,1.91,2.0,0,0.0,2,2,2.0,0.16666666666666666,2,0.3055555555555555,2,0,0.0,6.166666666666667,8,2.75,8,0,8.0,0.0,0,0.0,0,0,0.0,8.333333333333334,7,2.4999999999999996,10,3,10.0,0.0,0,0.0,0,0,0.0,0.3333333333333333,4,0.611111111111111,4,0,0.0,3.0,9,2.0,9,0,2.0,0.0,0,0.0,0,0,0.0,3.333333333333333,7,1.9999999999999998,9,2,2.0,15.592916666666667,26.5775,7.909375000000001,36.8975,10.32,10.32,0.06441666666666666,0.773,0.11809722222222221,0.773,0,0,0.44654602500000007,0.5953947,0.2232730125,0.5953947,0.0,0.5953947,220.0,33,8.666666666666666,227,194,225.0,0.24,0.019999999999999997,0.74,0.0,0,0.15127919640511056,0.04193004103537626,,,,,,,
285,1039,AB5,La1Mn0.2Al0.15Ni4.65,1.5,38.8,20,0.6,"Verbetsky, 1989",1529.0,,,,LaNi4.65Mn0.2Al0.15,128.10836397135552,0.7835989436988505,-0.2438579409233152,4,0.7938128802739906,0.7775899017112088,0.7750713113946659,0.775002355240896,0.7750000163972939,32.358333333333334,44,8.21388888888889,57,13,28.0,53.0,60,13.399999999999999,73,13,61.0,71.14410329833333,111.92393140000001,22.58712223388889,138.90547,26.9815386,58.6934,1612.0034166666667,794.53,179.79470416666666,1728.0,933.47,1728.0,8.808333333333334,10,2.0566666666666666,13,3,10.0,4.308333333333334,3,0.563888888888889,6,3,4.0,138.25833333333333,86,22.96333333333333,207,121,124.0,1.7555,0.8099999999999998,0.23947499999999988,1.91,1.1,1.91,2.0,0,0.0,2,2,2.0,0.024999999999999998,1,0.04875,1,0,0.0,6.533333333333333,8,2.2733333333333334,8,0,8.0,0.0,0,0.0,0,0,0.0,8.558333333333334,7,2.234583333333333,10,3,10.0,0.0,0,0.0,0,0,0.0,0.12499999999999999,5,0.24374999999999997,5,0,0.0,3.216666666666667,9,2.0466666666666664,9,0,2.0,0.0,0,0.0,0,0,0.0,3.341666666666667,7,2.079583333333334,9,2,2.0,14.90916954023,26.5775,7.4079850095785,36.8975,10.32,10.32,0.0,0.0,0.0,0.0,0,0,0.4614412298563219,0.5953947,0.20762787872270116,0.5953947,0.0,0.5953947,219.56666666666666,31,8.693333333333335,225,194,225.0,0.23369036027263876,0.0029211295034079843,0.7633885102239533,0.0,0,0.15127919640511056,0.04266440168574254,,,,,,,
286,1041,AB5,La1Al0.4Ni4.6,1.38,36.4,48,0.64,"Mendelsoh, 1979",265.0,,,,LaNi4.6Al.4,109.63217283167,0.2235925932600667,-1.4979296632048154,3,0.7874007874011811,0.7694500799178695,0.7667418612898984,0.7666691838242662,0.7666666847414773,31.833333333333332,44,8.388888888888888,57,13,28.0,53.8,60,13.6,73,13,61.0,69.94795424,111.92393140000001,22.98583858666667,138.90547,26.9815386,58.6934,1585.8646666666666,794.53,217.94084444444445,1728.0,933.47,1728.0,9.033333333333333,10,2.011111111111111,13,3,10.0,4.266666666666667,3,0.5777777777777777,6,3,4.0,137.63333333333333,86,23.122222222222213,207,121,124.0,1.755,0.8099999999999998,0.23766666666666664,1.91,1.1,1.91,2.0,0,0.0,2,2,2.0,0.06666666666666667,1,0.12444444444444444,1,0,0.0,6.3,8,2.6066666666666665,8,0,8.0,0.0,0,0.0,0,0,0.0,8.366666666666665,7,2.504444444444445,10,3,10.0,0.0,0,0.0,0,0,0.0,0.3333333333333333,5,0.6222222222222222,5,0,0.0,3.033333333333333,9,1.988888888888889,9,0,2.0,0.0,0,0.0,0,0,0.0,3.3666666666666663,7,2.0955555555555554,9,2,2.0,15.16025,26.5775,7.421716666666667,36.8975,10.32,10.32,0.0,0.0,0.0,0.0,0,0,0.45646927,0.5953947,0.2130189926666667,0.5953947,0.0,0.5953947,219.83333333333331,31,8.611111111111123,225,194,225.0,0.2390438247011952,0.00796812749003984,0.7529880478087648,0.0,0,0.15127919640511056,0.04233357845746165,,,,,,,
287,1042,AB5,La1Mn0.1Cu0.3Ni4.6,1.4,32,35,1,"Ganich, 1999",1521.0,,,,LaNi4.6Cu0.3Mn0.1,103.8455297744605,0.6577545473633537,-0.4189234455723626,4,0.7863417408056965,0.7693562330966048,0.7667412808298886,0.7666691802567893,0.7666666847396888,32.83333333333333,32,8.055555555555552,57,25,28.0,53.0,51,13.366666666666665,64,13,61.0,72.24211908333334,83.967425,22.221116972222227,138.90547,54.938045,58.6934,1616.8384999999998,535.0,170.44763333333339,1728.0,1193.0,1728.0,8.833333333333332,8,2.0055555555555564,11,3,10.0,4.333333333333333,2,0.5555555555555554,6,4,4.0,138.48333333333332,83,22.856111111111105,207,124,124.0,1.7685,0.8099999999999998,0.23011666666666658,1.91,1.1,1.91,1.9499999999999997,1,0.09500000000000022,2,1,2.0,0.0,0,0.0,0,0,0.0,6.883333333333333,9,2.023888888888889,10,1,8.0,0.0,0,0.0,0,0,0.0,8.833333333333332,8,2.0055555555555564,11,3,10.0,0.049999999999999996,1,0.09499999999999999,1,0,0.0,0.0,0,0.0,0,0,0.0,3.1166666666666663,9,2.0238888888888886,9,0,2.0,0.0,0,0.0,0,0,0.0,3.1666666666666665,8,2.0055555555555555,9,1,2.0,14.789876436781666,26.5775,7.36920785440611,36.8975,10.32,10.32,0.0,0.0,0.0,0.0,0,0,0.4564744386781609,0.5953947,0.2130110673601533,0.5953947,0.0,0.5953947,219.7,31,8.656666666666673,225,194,225.0,0.22075471698113208,0.0,0.779245283018868,0.0,0,0.15127919640511056,0.04226567350762161,,,,,,,
288,1043,AB5,La1Ga0.4Ni4.6,,35,20,0.3,"Mendlesohn, 1978",116.0,,,,LaNi4.6Ga.4,109.38278099278986,0.38168812102967875,-0.963151440936924,3,0.7874007874011811,0.7694500799178695,0.7667418612898984,0.7666691838242662,0.7666666847414773,33.03333333333333,29,7.988888888888887,57,28,28.0,53.86666666666667,61,13.62222222222222,74,13,61.0,72.79738499999999,80.21207000000001,22.036028333333327,138.90547,58.6934,58.6934,1543.8273333333332,1425.09,282.39808888888894,1728.0,302.91,1728.0,9.033333333333333,10,2.011111111111111,13,3,10.0,4.333333333333333,2,0.5555555555555554,6,4,4.0,137.7,85,23.09999999999999,207,122,124.0,1.7683333333333333,0.8099999999999998,0.2227777777777777,1.91,1.1,1.91,2.0,0,0.0,2,2,2.0,0.06666666666666667,1,0.12444444444444444,1,0,0.0,6.966666666666666,9,1.9888888888888894,10,1,8.0,0.0,0,0.0,0,0,0.0,9.033333333333333,10,2.011111111111111,13,3,10.0,0.0,0,0.0,0,0,0.0,0.3333333333333333,5,0.6222222222222222,5,0,0.0,3.033333333333333,9,1.988888888888889,9,0,2.0,0.0,0,0.0,0,0,0.0,3.3666666666666663,7,2.0955555555555554,9,2,2.0,15.31875,26.5775,7.66475,36.8975,10.32,10.32,0.0,0.0,0.0,0.0,0,0,0.45646927,0.5953947,0.2130189926666667,0.5953947,0.0,0.5953947,209.1,161,24.380000000000003,225,64,225.0,0.22140221402214022,0.007380073800738007,0.7712177121771217,0.0,0,0.15127919640511056,0.04154674642094903,,,,,,,
289,1044,AB5,La1Ni4.6Ge0.4,1.2,34.3,30,0.78,"Mendlesohn, 1979",486.0,,,,LaNi4.6Ge.4,111.07956035693276,0.6208404169325338,-0.47668120763740823,3,0.7874007874011811,0.7694500799178695,0.7667418612898984,0.7666691838242662,0.7666666847414773,33.1,29,7.966666666666667,57,28,28.0,54.199999999999996,66,13.733333333333336,79,13,61.0,72.99185166666666,80.21207000000001,21.971206111111112,138.90547,58.6934,58.6934,1604.3933333333332,535.0,189.53022222222228,1728.0,1193.0,1728.0,9.1,11,2.033333333333333,14,3,10.0,4.333333333333333,2,0.5555555555555554,6,4,4.0,137.56666666666666,87,23.14444444444444,207,120,124.0,1.7816666666666665,0.9099999999999997,0.22722222222222224,2.01,1.1,1.91,1.9999999999999998,0,2.2204460492503128e-16,2,2,2.0,0.13333333333333333,2,0.24888888888888888,2,0,0.0,6.966666666666667,9,1.988888888888889,10,1,8.0,0.0,0,0.0,0,0,0.0,9.1,11,2.033333333333333,14,3,10.0,0.0,0,0.0,0,0,0.0,0.26666666666666666,4,0.49777777777777776,4,0,0.0,3.033333333333333,9,1.988888888888889,9,0,2.0,0.0,0,0.0,0,0,0.0,3.3,7,1.993333333333333,9,2,2.0,15.59525,26.5775,8.088716666666667,36.8975,10.32,10.32,0.025533333333333335,0.383,0.04766222222222222,0.383,0,0,0.45646927,0.5953947,0.2130189926666667,0.5953947,0.0,0.5953947,219.83333333333331,31,8.611111111111121,225,194,225.0,0.21978021978021978,0.014652014652014652,0.7655677655677656,0.0,0,0.18700067524961206,0.04307104601955705,,,,,,,
291,1046,AB5,La1In0.4Ni4.6,1.2,39.8,20,0.05,"Mendlesohn, 1978",116.0,,,,LaNi4.6In.4,110.85967790827883,0.06575076451884836,-2.721883980328771,3,0.7874007874011811,0.7694500799178695,0.7667418612898984,0.7666691838242662,0.7666666847414773,34.233333333333334,29,9.557777777777778,57,28,28.0,53.93333333333333,62,13.644444444444446,75,13,61.0,75.80371833333334,80.21207000000001,26.235821444444447,138.90547,58.6934,58.6934,1552.2833333333333,1298.25,269.4322222222222,1728.0,429.75,1728.0,9.033333333333333,10,2.011111111111111,13,3,10.0,4.3999999999999995,2,0.6133333333333331,6,4,4.0,139.03333333333333,83,23.05111111111111,207,124,124.0,1.7663333333333333,0.8099999999999998,0.22211111111111104,1.91,1.1,1.91,2.0,0,0.0,2,2,2.0,0.06666666666666667,1,0.12444444444444444,1,0,0.0,6.966666666666666,9,1.9888888888888894,10,1,8.0,0.0,0,0.0,0,0,0.0,9.033333333333333,10,2.011111111111111,13,3,10.0,0.0,0,0.0,0,0,0.0,0.3333333333333333,5,0.6222222222222222,5,0,0.0,3.033333333333333,9,1.988888888888889,9,0,2.0,0.0,0,0.0,0,0,0.0,3.3666666666666663,7,2.0955555555555554,9,2,2.0,15.678916666666666,26.5775,8.217005555555556,36.8975,10.32,10.32,0.0,0.0,0.0,0.0,0,0,0.45646927,0.5953947,0.2130189926666667,0.5953947,0.0,0.5953947,214.1,86,16.71333333333334,225,139,225.0,0.22140221402214022,0.007380073800738007,0.7712177121771217,0.0,0,0.15127919640511056,0.041517183896602,,,,,,,
292,1048,AB5,La1Mn0.4Ni4.6,1.49,39.4,25,0.15,"Lundin, 1978",272.0,,,,LaNi4.6Mn.4,116.37529032999407,0.14999999999999997,-1.8971199848858815,3,0.7874007874011811,0.7694500799178695,0.7667418612898984,0.7666691838242662,0.7666666847414773,32.63333333333333,32,8.12222222222222,57,25,28.0,52.4,48,13.186666666666667,61,13,61.0,71.81172133333334,83.967425,22.364582888888894,138.90547,54.938045,58.6934,1624.8999999999999,535.0,158.08666666666673,1728.0,1193.0,1728.0,8.633333333333333,7,2.095555555555556,10,3,10.0,4.333333333333333,2,0.5555555555555554,6,4,4.0,138.83333333333331,83,22.744444444444433,207,124,124.0,1.751,0.8099999999999998,0.24379999999999996,1.91,1.1,1.91,2.0,0,0.0,2,2,2.0,0.0,0,0.0,0,0,0.0,6.633333333333333,7,2.095555555555556,8,1,8.0,0.0,0,0.0,0,0,0.0,8.633333333333333,7,2.095555555555556,10,3,10.0,0.0,0,0.0,0,0,0.0,0.0,0,0.0,0,0,0.0,3.3666666666666663,7,2.0955555555555554,9,2,2.0,0.0,0,0.0,0,0,0.0,3.3666666666666663,7,2.0955555555555554,9,2,2.0,14.760755747126666,26.5775,7.378914750957777,36.8975,10.32,10.32,0.0,0.0,0.0,0.0,0,0,0.45648994471264365,0.5953947,0.21298729144061307,0.5953947,0.0,0.5953947,219.3,31,8.739999999999995,225,194,225.0,0.23166023166023167,0.0,0.7683397683397684,0.0,0,0.15127919640511056,0.043016157444086316,,,,,,,
293,1050,AB5,La1Si0.4Ni4.6,1.0,35.6,30,0.67,"Mendlesohn, 1979",486.0,,,,LaNi4.6Si.4,114.10397955795801,0.5286931105252956,-0.6373471467972733,3,0.7874007874011811,0.7694500799178695,0.7667418612898984,0.7666691838242662,0.7666666847414773,31.9,43,8.366666666666665,57,14,28.0,54.13333333333333,65,13.711111111111109,78,13,61.0,70.02155166666667,110.81997000000001,22.961306111111114,138.90547,28.0855,58.6934,1636.1,535.0,147.70000000000005,1728.0,1193.0,1728.0,9.1,11,2.033333333333333,14,3,10.0,4.266666666666667,3,0.5777777777777777,6,3,4.0,136.96666666666667,96,23.344444444444445,207,111,124.0,1.7743333333333333,0.8099999999999998,0.2247777777777777,1.91,1.1,1.91,2.0,0,0.0,2,2,2.0,0.13333333333333333,2,0.24888888888888888,2,0,0.0,6.3,8,2.6066666666666665,8,0,8.0,0.0,0,0.0,0,0,0.0,8.433333333333334,7,2.402222222222222,10,3,10.0,0.0,0,0.0,0,0,0.0,0.26666666666666666,4,0.49777777777777776,4,0,0.0,3.033333333333333,9,1.988888888888889,9,0,2.0,0.0,0,0.0,0,0,0.0,3.3,7,1.9933333333333332,9,2,2.0,15.42425,26.5775,7.826516666666667,36.8975,10.32,10.32,0.051533333333333334,0.773,0.09619555555555556,0.773,0,0,0.45646927,0.5953947,0.2130189926666667,0.5953947,0.0,0.5953947,219.96666666666667,33,8.655555555555553,227,194,225.0,0.23715415019762845,0.015810276679841896,0.7470355731225296,0.0,0,0.15127919640511056,0.04194848818344604,,,,,,,
295,1053,AB5,La1Ni4.6Sn0.4,1.26,38.5,20,0.08,"Mendlesoh, 1978",116.0,,,,LaNi4.6Sn.4,110.33277301196148,0.10426441603226708,-2.2608251445803407,3,0.7874007874011811,0.7694500799178695,0.7667418612898984,0.7666691838242662,0.7666666847414773,34.3,29,9.659999999999998,57,28,28.0,54.266666666666666,67,13.755555555555555,80,13,61.0,76.06318499999999,80.21207000000001,26.63367033333333,138.90547,58.6934,58.6934,1557.3053333333332,1222.92,261.73182222222226,1728.0,505.08,1728.0,9.1,11,2.033333333333333,14,3,10.0,4.3999999999999995,2,0.6133333333333331,6,4,4.0,138.83333333333331,83,22.744444444444433,207,124,124.0,1.7783333333333333,0.8599999999999999,0.226111111111111,1.96,1.1,1.91,1.9999999999999998,0,2.2204460492503128e-16,2,2,2.0,0.13333333333333333,2,0.24888888888888888,2,0,0.0,6.966666666666667,9,1.988888888888889,10,1,8.0,0.0,0,0.0,0,0,0.0,9.1,11,2.033333333333333,14,3,10.0,0.0,0,0.0,0,0,0.0,0.26666666666666666,4,0.49777777777777776,4,0,0.0,3.033333333333333,9,1.988888888888889,9,0,2.0,0.0,0,0.0,0,0,0.0,3.3,7,1.993333333333333,9,2,2.0,16.280583333333333,26.5775,9.139561111111108,36.8975,10.32,10.32,0.0,0.0,0.0,0.0,0,0,0.45646927,0.5953947,0.2130189926666667,0.5953947,0.0,0.5953947,214.23333333333332,84,16.508888888888897,225,141,225.0,0.21978021978021978,0.014652014652014652,0.7655677655677656,0.0,0,0.16881260156382916,0.0424754991549388,,,,,,,
