Repository: mwitman1/HEAhydrideMLv2

The cleaned ML-ready HydPARK database as per (https://pubs.acs.org/doi/abs/10.1021/acs.jpclett.9b02971) is at HYDPARK_ML_ready.csv

Some pre-extracted MP data is at ElementalH_Ef_MP.csv, to reproduce you will need your own API key

Main jupyter notebook is metal_hydride_ML_v4.ipynb which contains:
- Model by default is now trained on HydPARK+ feature and data augmentation by default (https://chemrxiv.org/articles/preprint/Data-Driven_Discovery_and_Synthesis_of_High_Entropy_Alloy_Hydrides_with_Targeted_Thermodynamic_Stability/13697464) 
- Added in an H/M model
- Screens a more comprehensive chemical space and identifies Pareto optimal materials

File: hea_h2storage/ml_data/HYDPARK_ML_ready.csv (part 11 of 13)
nce,maxdiff_NsValence,dev_NsValence,max_NsValence,min_NsValence,most_NsValence,mean_NpValence,maxdiff_NpValence,dev_NpValence,max_NpValence,min_NpValence,most_NpValence,mean_NdValence,maxdiff_NdValence,dev_NdValence,max_NdValence,min_NdValence,most_NdValence,mean_NfValence,maxdiff_NfValence,dev_NfValence,max_NfValence,min_NfValence,most_NfValence,mean_NValance,maxdiff_NValance,dev_NValance,max_NValance,min_NValance,most_NValance,mean_NsUnfilled,maxdiff_NsUnfilled,dev_NsUnfilled,max_NsUnfilled,min_NsUnfilled,most_NsUnfilled,mean_NpUnfilled,maxdiff_NpUnfilled,dev_NpUnfilled,max_NpUnfilled,min_NpUnfilled,most_NpUnfilled,mean_NdUnfilled,maxdiff_NdUnfilled,dev_NdUnfilled,max_NdUnfilled,min_NdUnfilled,most_NdUnfilled,mean_NfUnfilled,maxdiff_NfUnfilled,dev_NfUnfilled,max_NfUnfilled,min_NfUnfilled,most_NfUnfilled,mean_NUnfilled,maxdiff_NUnfilled,dev_NUnfilled,max_NUnfilled,min_NUnfilled,most_NUnfilled,mean_GSvolume_pa,maxdiff_GSvolume_pa,dev_GSvolume_pa,max_GSvolume_pa,min_GSvolume_pa,most_GSvolume_pa,mean_GSbandgap,maxdiff_GSbandgap,dev_GSbandgap,max_GSbandgap,min_GSbandgap,most_GSbandgap,mean_GSmagmom,maxdiff_GSmagmom,dev_GSmagmom,max_GSmagmom,min_GSmagmom,most_GSmagmom,mean_SpaceGroupNumber,maxdiff_SpaceGroupNumber,dev_SpaceGroupNumber,max_SpaceGroupNumber,min_SpaceGroupNumber,most_SpaceGroupNumber,frac_sValence,frac_pValence,frac_dValence,frac_fValence,CanFormIonic,MaxIonicChar,MeanIonicChar,energy_per_atom,formation_energy_per_atom,nsites,density,volume,volume_ps,empty_volume_ps
447,1985,Mg,Mg2Zn0.25Ni0.75,3.3,61.5,246,1,"Darnaudery, 1983",418.0,,,,Mg2Ni.75Zn.25,118.46287200231149,2.5896633495352544e-05,-10.561397578581447,3,0.7168604389202189,0.6786044041487266,0.6676565611667779,0.666765986047273,0.666670332882473,17.5,18,7.333333333333333,30,12,12.0,66.33333333333333,8,2.6666666666666687,69,61,68.0,36.32501666666666,41.074999999999996,16.026688888888884,65.38,24.305,24.305,1105.0566666666666,1035.3200000000002,311.47166666666664,1728.0,692.68,923.0,4.833333333333333,10,3.7777777777777777,12,2,2.0,3.3333333333333335,1,0.4444444444444445,4,3,3.0,135.16666666666669,19,7.7777777777777715,141,122,141.0,1.4883333333333333,0.5999999999999999,0.2377777777777777,1.91,1.31,1.31,2.0,0,0.0,2,2,2.0,0.0,0,0.0,0,0,0.0,2.833333333333333,10,3.7777777777777777,10,0,0.0,0.0,0,0.0,0,0,0.0,4.833333333333333,10,3.7777777777777777,12,2,2.0,0.0,0,0.0,0,0,0.0,0.0,0,0.0,0,0,0.0,0.5,2,0.75,2,0,0.0,0.0,0,0.0,0,0,0.0,0.5,2,0.75,2,0,0.0,19.00333333333333,12.57,5.182222222222223,22.89,10.32,22.89,0.0,0.0,0.0,0.0,0,0,0.148848675,0.5953947,0.22327301250000003,0.5953947,0.0,0.0,201.74999999999997,31,11.624999999999986,225,194,194.0,0.4137931034482759,0.0,0.5862068965517241,0.0,0,0.08606881472877181,0.03255300908292211,,,,,,,
448,1986,Mg,Mg2Al0.15Ni0.85,3.4,84,327,3,"Biris, 1982",758.0,,,,Mg2Ni.85Al.15 (M),149.0990459951536,1.1791433787941733e-07,-15.9533074262846,3,0.7261006970263988,0.683396120874833,0.668505582353767,0.6669049369277348,0.6666794829022905,16.583333333333336,16,6.469444444444445,28,12,12.0,66.26666666666665,12,2.984444444444451,73,61,68.0,34.18220692999999,34.3884,13.889676072999995,58.6934,24.305,24.305,1151.6068333333333,805.0,326.62279444444437,1728.0,923.0,923.0,4.816666666666666,11,3.755555555555555,13,2,2.0,3.283333333333333,1,0.40611111111111103,4,3,3.0,135.18333333333334,20,7.755555555555555,141,121,141.0,1.495,0.5999999999999999,0.24666666666666665,1.91,1.31,1.31,2.0,0,0.0,2,2,2.0,0.049999999999999996,1,0.09499999999999997,1,0,0.0,2.2666666666666666,8,3.2488888888888887,8,0,0.0,0.0,0,0.0,0,0,0.0,4.316666666666666,8,3.2205555555555554,10,2,2.0,0.0,0,0.0,0,0,0.0,0.24999999999999997,5,0.4749999999999999,5,0,0.0,0.5666666666666667,2,0.8122222222222222,2,0,0.0,0.0,0,0.0,0,0,0.0,0.8166666666666667,5,1.0888888888888888,5,0,0.0,19.008,12.57,5.176,22.89,10.32,22.89,0.0,0.0,0.0,0.0,0,0,0.168695165,0.5953947,0.24179640316666667,0.5953947,0.0,0.0,204.33333333333331,31,13.777777777777771,225,194,194.0,0.46332046332046334,0.011583011583011582,0.5250965250965252,0.0,0,0.08606881472877181,0.034628518030835734,,,,,,,
453,1992,Mg,Mg2Mn0.25Ni0.75,3.2,58,250,1,"Yang, 2002",1493.0,,Ball milling + diffusion synthesis,,Mg2Ni0.75Mn0.25,110.86686418809137,4.2624342980460036e-05,-10.063085036427541,3,0.7168604389202189,0.6786044041487266,0.6676565611667779,0.666765986047273,0.666670332882473,17.083333333333332,16,6.777777777777778,28,12,12.0,64.91666666666666,16,4.111111111111114,68,52,68.0,35.45485375,34.3884,14.866471666666666,58.6934,24.305,24.305,1173.9166666666665,805.0,334.5555555555555,1728.0,923.0,923.0,4.416666666666666,8,3.2222222222222223,10,2,2.0,3.3333333333333335,1,0.4444444444444445,4,3,3.0,136.58333333333331,17,6.291666666666677,141,124,141.0,1.48,0.5999999999999999,0.22666666666666663,1.91,1.31,1.31,2.0,0,0.0,2,2,2.0,0.0,0,0.0,0,0,0.0,2.4166666666666665,8,3.2222222222222223,8,0,0.0,0.0,0,0.0,0,0,0.0,4.416666666666666,8,3.2222222222222223,10,2,2.0,0.0,0,0.0,0,0,0.0,0.0,0,0.0,0,0,0.0,0.9166666666666666,5,1.2222222222222223,5,0,0.0,0.0,0,0.0,0,0,0.0,0.9166666666666666,5,1.2222222222222223,5,0,0.0,18.713965517241668,12.57,5.568045977011111,22.89,10.32,22.89,0.0,0.0,0.0,0.0,0,0,0.1488745183908046,0.5953947,0.22326009080459774,0.5953947,0.0,0.0,203.66666666666666,31,12.888888888888886,225,194,194.0,0.45283018867924535,0.0,0.5471698113207547,0.0,0,0.08606881472877181,0.031606504302240164,,,,,,,
456,1995,Mg,Mg2Zr0.3Ni0.7,3.5,59.8,340,10,"Zhang, 1998",1465.0,,,,Mg2Ni0.7Zr0.3,116.67321131005443,4.145695790970749e-05,-10.09085482775122,3,0.7133644853010899,0.6767899452107007,0.6673755740801426,0.6667280879315343,0.6666685060598313,18.53333333333333,28,8.71111111111111,40,12,12.0,63.96666666666666,24,5.377777777777779,68,44,68.0,39.02086,66.91900000000001,19.621146666666665,91.224,24.305,24.305,1231.333333333333,1205.0,411.111111111111,2128.0,923.0,923.0,4.066666666666666,8,2.7688888888888883,10,2,2.0,3.433333333333333,2,0.5777777777777777,5,3,3.0,140.43333333333334,51,7.668888888888886,175,124,141.0,1.452,0.5999999999999999,0.21373333333333322,1.91,1.31,1.31,1.9999999999999998,0,2.2204460492503128e-16,2,2,2.0,0.0,0,0.0,0,0,0.0,2.0666666666666664,8,2.7688888888888883,8,0,0.0,0.0,0,0.0,0,0,0.0,4.066666666666666,8,2.7688888888888883,10,2,2.0,0.0,0,0.0,0,0,0.0,0.0,0,0.0,0,0,0.0,1.2666666666666666,8,1.6888888888888887,8,0,0.0,0.0,0,0.0,0,0,0.0,1.2666666666666666,8,1.6888888888888887,8,0,0.0,19.9875,12.875,4.5115,23.195,10.32,22.89,0.0,0.0,0.0,0.0,0,0,0.13892543,0.5953947,0.21301899266666663,0.5953947,0.0,0.0,201.23333333333332,31,11.091111111111104,225,194,194.0,0.4918032786885246,0.0,0.5081967213114754,0.0,0,0.08606881472877181,0.0305544624292026,,,,,,,
458,2047,MIC,CeCo3,1.0,38.1,79,0.3,"Tauber, 1976",529.0,,,,CeCo3 (M),98.18251026480957,0.028414515636870252,-3.560855150414929,2,0.7905694150420949,0.7591472429689157,0.7506162703470459,0.7500489811920582,0.7500012701219063,34.75,31,11.625,58,27,27.0,47.25,43,16.125,58,15,58.0,79.22889624999999,81.18280500000002,30.443551875,140.116,58.933195,58.933195,1593.75,697.0,261.375,1768.0,1071.0,1768.0,7.5,6,2.25,9,3,9.0,4.5,2,0.75,6,4,4.0,145.5,78,29.25,204,126,126.0,1.69,0.7599999999999998,0.2849999999999999,1.88,1.12,1.88,2.0,0,0.0,2,2,2.0,0.0,0,0.0,0,0,0.0,5.5,6,2.25,7,1,7.0,0.25,1,0.375,1,0,0.0,7.75,5,1.875,9,4,9.0,0.0,0,0.0,0,0,0.0,0.0,0,0.0,0,0,0.0,4.5,6,2.25,9,3,3.0,3.25,13,4.875,13,0,0.0,7.75,19,7.125,22,3,3.0,16.99375,26.995000000000005,10.123125,37.24,10.245,10.245,0.0,0.0,0.0,0.0,0,0,1.1613534,1.5484712,0.5806766999999999,1.5484712,0.0,1.5484712,194.0,0,0.0,194,194,194.0,0.25806451612903225,0.0,0.7096774193548387,0.03225806451612903,0,0.1344585377782339,0.05042195166683772,-6.997649149166667,-0.181572586666667,12.0,9.133758785116882,172.84801810217851,14.404001508514876,0.8957657048325478
459,2058,MIC,CeAlPt,0.3,24,22,1.2,"Bobet, 2002",1348.0,,,,CePtAl,82.83043621614104,1.3240973122902642,0.2807309535225775,3,0.5773502691896257,0.4807498567691361,0.4152436465385057,0.389976937586229,0.37204105801130144,49.666666666666664,65,24.444444444444443,78,13,49.666666666666664,50.33333333333333,58,23.555555555555557,73,15,50.333333333333336,120.72717953333333,168.1024614,62.49709395555557,195.084,26.9815386,120.72717953333334,1348.6233333333334,1107.93,461.85111111111115,2041.4,933.47,1348.6233333333332,8.666666666666666,10,3.7777777777777777,13,3,8.666666666666666,5.0,3,1.3333333333333333,6,3,5.0,153.66666666666666,83,33.55555555555555,204,121,153.66666666666666,1.67,1.1599999999999997,0.4066666666666665,2.28,1.12,1.67,1.6666666666666665,1,0.4444444444444445,2,1,1.6666666666666667,0.3333333333333333,1,0.4444444444444445,1,0,0.3333333333333333,3.3333333333333335,9,3.7777777777777777,9,0,3.3333333333333335,4.999999999999999,14,5.999999999999999,14,0,5.0,10.333333333333332,21,9.11111111111111,24,3,10.333333333333334,0.3333333333333333,1,0.4444444444444444,1,0,0.3333333333333333,1.6666666666666665,5,2.222222222222222,5,0,1.6666666666666667,3.3333333333333335,9,3.7777777777777777,9,0,3.3333333333333335,4.333333333333333,13,5.777777777777779,13,0,4.333333333333333,9.666666666666666,20,8.222222222222221,22,2,9.666666666666666,22.913333333333334,22.220000000000002,9.551111111111112,37.24,15.02,22.91333333333333,0.0,0.0,0.0,0.0,0,0,0.0,0.0,0.0,0.0,0.0,0.0,214.66666666666666,31,13.777777777777779,225,194,214.66666666666666,0.16129032258064516,0.03225806451612903,0.32258064516129037,0.48387096774193544,0,0.28566268626404234,0.10001746140613699,-6.271165777499999,-1.0247473408333327,12.0,9.694189489707487,248.1554894511203,20.679624120926693,0.734996008657608
460,2059,MIC,Dy2Co7,1.1,35.8,50,2,"Goudy, 1976",186.0,,,,Dy2Co7 (M),116.54740128811338,0.65433072052403,-0.424142366467805,2,0.8089010988089465,0.7837782292402525,0.7780737253644853,0.7777950461838657,0.7777780597292578,35.666666666666664,39,13.48148148148148,66,27,27.0,52.0,27,9.333333333333332,58,31,58.0,81.94804055555555,103.566805,35.80087086419753,162.5,58.933195,58.933195,1749.5555555555554,83.0,28.69135802469143,1768.0,1685.0,1768.0,7.666666666666667,6,2.0740740740740735,9,3,9.0,4.444444444444445,2,0.6913580246913581,6,4,4.0,140.66666666666666,66,22.81481481481481,192,126,126.0,1.7333333333333332,0.6599999999999999,0.22814814814814816,1.88,1.22,1.88,2.0,0,0.0,2,2,2.0,0.0,0,0.0,0,0,0.0,5.444444444444445,7,2.419753086419753,7,0,7.0,2.2222222222222223,10,3.4567901234567904,10,0,0.0,9.666666666666666,3,1.0370370370370368,12,9,9.0,0.0,0,0.0,0,0,0.0,0.0,0,0.0,0,0,0.0,2.3333333333333335,3,1.0370370370370368,3,0,3.0,0.8888888888888888,4,1.382716049382716,4,0,0.0,3.2222222222222223,1,0.34567901234567905,4,3,3.0,14.910555555555554,20.994999999999997,7.2575308641975305,31.24,10.245,10.245,0.0,0.0,0.0,0.0,0,0,1.204366488888889,1.5484712,0.5352739950617285,1.5484712,0.0,1.5484712,194.0,0,0.0,194,194,194.0,0.2068965517241379,0.0,0.5632183908045977,0.22988505747126434,0,0.1031799049762131,0.035667127646098355,,,,,,,
463,2065,MIC,DyCo3,1.4,42.7,50,0.3,"Burnasheva, 1977",543.0,,,,DyCo3,122.12675725895436,0.07913453759939891,-2.536605867400935,2,0.7905694150420949,0.7591472429689157,0.7506162703470459,0.7500489811920582,0.7500012701219063,36.75,39,14.625,66,27,27.0,51.25,27,10.125,58,31,58.0,84.82489625,103.566805,38.837551875,162.5,58.933195,58.933195,1747.25,83.0,31.125,1768.0,1685.0,1768.0,7.5,6,2.25,9,3,9.0,4.5,2,0.75,6,4,4.0,142.5,66,24.75,192,126,126.0,1.7149999999999999,0.6599999999999999,0.2475,1.88,1.22,1.88,2.0,0,0.0,2,2,2.0,0.0,0,0.0,0,0,0.0,5.25,7,2.625,7,0,7.0,2.5,10,3.75,10,0,0.0,9.75,3,1.125,12,9,9.0,0.0,0,0.0,0,0,0.0,0.0,0,0.0,0,0,0.0,2.25,3,1.125,3,0,3.0,1.0,4,1.5,4,0,0.0,3.25,1,0.375,4,3,3.0,15.493749999999999,20.994999999999997,7.873125,31.24,10.245,10.245,0.0,0.0,0.0,0.0,0,0,1.1613534,1.5484712,0.5806766999999999,1.5484712,0.0,1.5484712,194.0,0,0.0,194,194,194.0,0.20512820512820512,0.0,0.5384615384615384,0.2564102564102564,0,0.1031799049762131,0.03869246436607991,-6.661312559166666,-0.17745582916666672,12.0,9.775303050110498,172.9113269205284,14.409277243377367,0.8411840026010203
464,2067,MIC,DyFe3,1.0,47.1,150,0.4,"Goudy, 1976",186.0,,,,DyFe3,103.68985995688969,0.0014602600766074818,-6.529140724463328,2,0.7905694150420949,0.7591472429689157,0.7506162703470459,0.7500489811920582,0.7500012701219063,36.0,40,15.0,66,26,26.0,49.0,24,9.0,55,31,55.0,82.50874999999999,106.655,39.995625,162.5,55.845,55.845,1779.5,126.0,47.25,1811.0,1685.0,1811.0,6.75,5,1.875,8,3,8.0,4.5,2,0.75,6,4,4.0,147.0,60,22.5,192,132,132.0,1.6775,0.6100000000000001,0.22875000000000006,1.83,1.22,1.83,2.0,0,0.0,2,2,2.0,0.0,0,0.0,0,0,0.0,4.5,6,2.25,6,0,6.0,2.5,10,3.75,10,0,0.0,9.0,4,1.5,12,8,8.0,0.0,0,0.0,0,0,0.0,0.0,0,0.0,0,0,0.0,3.0,4,1.5,4,0,4.0,1.0,4,1.5,4,0,0.0,4.0,0,0.0,4,4,4.0,15.857499999999998,20.509999999999998,7.691249999999998,31.24,10.73,10.73,0.0,0.0,0.0,0.0,0,0,1.5829971,2.1106628,0.79149855,2.1106628,0.0,2.1106628,220.25,35,13.125,229,194,229.0,0.2222222222222222,0.0,0.5,0.2777777777777778,0,0.08882927925662132,0.033310979721232994,,,,,,,
465,2070,MIC,Er2Co7,1.3,29.6,50,8,"Goudy, 1976",186.0,,,,Er2Co7 (M),108.8871365581356,3.176084240253319,1.1556490670423654,2,0.8089010988089465,0.7837782292402525,0.7780737253644853,0.7777950461838657,0.7777780597292578,36.111111111111114,41,14.17283950617284,68,27,27.0,52.88888888888889,23,7.950617283950615,58,35,58.0,83.0055961111111,108.32580499999999,37.44595728395061,167.259,58.933195,58.933195,1768.4444444444443,2.0,0.6913580246913019,1770.0,1768.0,1768.0,7.666666666666667,6,2.0740740740740735,9,3,9.0,4.444444444444445,2,0.6913580246913581,6,4,4.0,140.0,63,21.77777777777778,189,126,126.0,1.7377777777777776,0.6399999999999999,0.22123456790123455,1.88,1.24,1.88,2.0,0,0.0,2,2,2.0,0.0,0,0.0,0,0,0.0,5.444444444444445,7,2.419753086419753,7,0,7.0,2.6666666666666665,12,4.148148148148148,12,0,0.0,10.11111111111111,5,1.7283950617283947,14,9,9.0,0.0,0,0.0,0,0,0.0,0.0,0,0.0,0,0,0.0,2.3333333333333335,3,1.0370370370370368,3,0,3.0,0.4444444444444444,2,0.691358024691358,2,0,0.0,2.7777777777777777,1,0.34567901234567905,3,2,3.0,14.765,20.340000000000003,7.031111111111112,30.585,10.245,10.245,0.0,0.0,0.0,0.0,0,0,1.204366488888889,1.5484712,0.5352739950617285,1.5484712,0.0,1.5484712,194.0,0,0.0,194,194,194.0,0.19780219780219782,0.0,0.5384615384615385,0.26373626373626374,0,0.09733158791905794,0.03364548718189657,-6.7238969427777775,-0.1789210794444445,18.0,9.772589244917688,253.87464157953517,14.10414675441862,0.8149404938893549
466,2076,MIC,Er6Fe23,0.8,50.4,0,2,"Smith, 1983",612.0,,,,Er6Fe23,148.0,,-2.5309148294973354,2,0.8196458154486009,0.7977692511967758,0.7932949916491906,0.7931127632230371,0.7931035640372424,34.689655172413794,42,13.783590963139119,68,26,26.0,50.86206896551724,20,6.563614744351964,55,35,55.0,78.8961724137931,111.41399999999999,36.56392865636147,167.259,55.845,55.845,1802.5172413793105,41.0,13.455410225921453,1811.0,1770.0,1811.0,6.9655172413793105,5,1.6409036860879902,8,3,8.0,4.413793103448276,2,0.6563614744351962,6,4,4.0,143.79310344827587,57,18.706302021403097,189,132,132.0,1.7079310344827587,0.5900000000000001,0.19362663495838286,1.83,1.24,1.83,2.0,0,0.0,2,2,2.0,0.0,0,0.0,0,0,0.0,4.758620689655173,6,1.9690844233055884,6,0,6.0,2.4827586206896552,12,3.9381688466111773,12,0,0.0,9.241379310344827,6,1.9690844233055884,14,8,8.0,0.0,0,0.0,0,0,0.0,0.0,0,0.0,0,0,0.0,3.1724137931034484,4,1.3127229488703924,4,0,4.0,0.41379310344827586,2,0.6563614744351962,2,0,0.0,3.586206896551724,2,0.6563614744351962,4,2,4.0,14.837931034482757,19.855,6.516028537455409,30.585,10.73,10.73,0.0,0.0,0.0,0.0,0,0,1.6739739448275863,2.1106628,0.6926788737217597,2.1106628,0.0,2.1106628,221.75862068965517,35,11.486325802615932,229,194,229.0,0.2164179104477612,0.0,0.5149253731343284,0.26865671641791045,0,0.08334582100777932,0.027352492982338994,-7.731564806896551,-0.07706214551724158,29.0,8.895246587604218,427.1152036285295,14.728110469949293,0.845582035083939
468,2082,MIC,ErCo3,1.3,39.8,50,0.2,"Burnasheva, 1977",543.0,,,,ErCo3,109.78149527466141,0.057753906874684464,-2.8515642803588066,2,0.7905694150420949,0.7591472429689157,0.7506162703470459,0.7500489811920582,0.7500012701219063,37.25,41,15.375,68,27,27.0,52.25,23,8.625,58,35,58.0,86.01464625,108.32580499999999,40.622176874999994,167.259,58.933195,58.933195,1768.5,2.0,0.75,1770.0,1768.0,1768.0,7.5,6,2.25,9,3,9.0,4.5,2,0.75,6,4,4.0,141.75,63,23.625,189,126,126.0,1.72,0.6399999999999999,0.23999999999999994,1.88,1.24,1.88,2.0,0,0.0,2,2,2.0,0.0,0,0.0,0,0,0.0,5.25,7,2.625,7,0,7.0,3.0,12,4.5,12,0,0.0,10.25,5,1.875,14,9,9.0,0.0,0,0.0,0,0,0.0,0.0,0,0.0,0,0,0.0,2.25,3,1.125,3,0,3.0,0.5,2,0.75,2,0,0.0,2.75,1,0.375,3,2,3.0,15.33,20.340000000000003,7.627500000000001,30.585,10.245,10.245,0.0,0.0,0.0,0.0,0,0,1.1613534,1.5484712,0.5806766999999999,1.5484712,0.0,1.5484712,194.0,0,0.0,194,194,194.0,0.1951219512195122,0.0,0.5121951219512195,0.2926829268292683,0,0.09733158791905794,0.03649934546964673,-6.680577475,-0.20622892124999956,12.0,9.993257474304363,171.5124564463686,14.292704703864048,0.834724942682078
469,2084,MIC,ErFe3,0.8,42.9,150,1.15,"Goudy, 1976",186.0,,,,ErFe3,102.54449149031858,0.006925263800651476,-4.9725791336773995,2,0.7905694150420949,0.7591472429689157,0.7506162703470459,0.7500489811920582,0.7500012701219063,36.5,42,15.75,68,26,26.0,50.0,20,7.5,55,35,55.0,83.6985,111.41399999999999,41.780249999999995,167.259,55.845,55.845,1800.75,41.0,15.375,1811.0,1770.0,1811.0,6.75,5,1.875,8,3,8.0,4.5,2,0.75,6,4,4.0,146.25,57,21.375,189,132,132.0,1.6825,0.5900000000000001,0.22125,1.83,1.24,1.83,2.0,0,0.0,2,2,2.0,0.0,0,0.0,0,0,0.0,4.5,6,2.25,6,0,6.0,3.0,12,4.5,12,0,0.0,9.5,6,2.25,14,8,8.0,0.0,0,0.0,0,0,0.0,0.0,0,0.0,0,0,0.0,3.0,4,1.5,4,0,4.0,0.5,2,0.75,2,0,0.0,3.5,2,0.75,4,2,4.0,15.69375,19.855,7.445625,30.585,10.73,10.73,0.0,0.0,0.0,0.0,0,0,1.5829971,2.1106628,0.79149855,2.1106628,0.0,2.1106628,220.25,35,13.125,229,194,229.0,0.21052631578947367,0.0,0.47368421052631576,0.3157894736842105,0,0.08334582100777932,0.031254682877917245,-7.5939923941666665,-0.10726644291666669,12.0,9.323724712447307,178.87867494057625,14.906556245048021,0.8790203115962218
470,2086,MIC,ErNi3,1.5,23.8,-40,1.2,"Verbetsky, 1996",636.0,,,,ErNi3,103.59605628835796,17.44467119185957,2.859034226187078,2,0.7905694150420949,0.7591472429689157,0.7506162703470459,0.7500489811920582,0.7500012701219063,38.0,40,15.0,68,28,28.0,54.5,26,9.75,61,35,61.0,85.8348,108.56559999999999,40.7121,167.259,58.6934,58.6934,1738.5,42.0,15.75,1770.0,1728.0,1728.0,8.25,7,2.625,10,3,10.0,4.5,2,0.75,6,4,4.0,140.25,65,24.375,189,124,124.0,1.7425,0.6699999999999999,0.25125,1.91,1.24,1.91,2.0,0,0.0,2,2,2.0,0.0,0,0.0,0,0,0.0,6.0,8,3.0,8,0,8.0,3.0,12,4.5,12,0,0.0,11.0,4,1.5,14,10,10.0,0.0,0,0.0,0,0,0.0,0.0,0,0.0,0,0,0.0,1.5,2,0.75,2,0,2.0,0.5,2,0.75,2,0,0.0,2.0,0,0.0,2,2,2.0,15.38625,20.265,7.599375,30.585,10.32,10.32,0.0,0.0,0.0,0.0,0,0,0.44654602500000007,0.5953947,0.2232730125,0.5953947,0.0,0.5953947,217.25,31,11.625,225,194,225.0,0.18181818181818182,0.0,0.5454545454545454,0.2727272727272727,0,0.10615687982878219,0.03980882993579332,-5.913163780833333,-0.43550544458333346,12.0,10.079156082020168,169.6952029285661,14.14126691071384,0.8171633865691328
471,2088,MIC,Gd2Co7,0.9,40,100,6,"Goudy, 1976",186.0,,,,Gd2Co7 (M),122.0924709060105,0.23421349348914805,-1.4515222142384703,2,0.8089010988089465,0.7837782292402525,0.7780737253644853,0.7777950461838657,0.7777780597292578,35.22222222222222,37,12.790123456790123,64,27,27.0,51.111111111111114,31,10.716049382716047,58,27,58.0,80.78137388888888,98.316805,33.98605604938271,157.25,58.933195,58.933195,1727.5555555555554,182.0,62.91358024691365,1768.0,1586.0,1768.0,7.666666666666667,6,2.0740740740740735,9,3,9.0,4.444444444444445,2,0.6913580246913581,6,4,4.0,141.55555555555554,70,24.197530864197525,196,126,126.0,1.7288888888888887,0.6799999999999999,0.23506172839506176,1.88,1.2,1.88,2.0,0,0.0,2,2,2.0,0.0,0,0.0,0,0,0.0,5.666666666666667,6,2.0740740740740735,7,1,7.0,1.5555555555555554,7,2.419753086419753,7,0,0.0,9.222222222222221,1,0.34567901234567855,10,9,9.0,0.0,0,0.0,0,0,0.0,0.0,0,0.0,0,0,0.0,4.333333333333334,6,2.0740740740740744,9,3,3.0,1.5555555555555554,7,2.419753086419753,7,0,0.0,5.888888888888889,13,4.493827160493828,16,3,3.0,15.090555555555554,21.805,7.53753086419753,32.05,10.245,10.245,0.0,0.0,0.0,0.0,0,0,1.204366488888889,1.5484712,0.5352739950617285,1.5484712,0.0,1.5484712,194.0,0,0.0,194,194,194.0,0.2168674698795181,0.0,0.6144578313253013,0.1686746987951807,0,0.10916851536569117,0.0377372645708562,,,,,,,
472,2093,MIC,Gd3(AlNi3)2,1.0,33.6,300,5.6,"Pechev, 1997",839.0,,,,Gd3Ni6Al2,72.94675242999641,0.008389417616171832,-4.78078417495617,3,0.6363636363636364,0.5734539589693879,0.5492591243151265,0.5460966691234191,0.5455087120200124,35.090909090909086,51,15.76859504132231,64,13,28.0,53.90909090909091,46,14.677685950413224,73,27,61.0,79.80667974545455,130.2684614,42.24181104793388,157.25,26.9815386,58.6934,1544.8127272727272,794.53,222.30644628099176,1728.0,933.47,1728.0,8.636363636363637,10,3.0743801652892557,13,3,10.0,4.363636363636363,3,0.8925619834710742,6,3,4.0,143.09090909090907,75,28.859504132231393,196,121,124.0,1.6618181818181816,0.71,0.2707438016528925,1.91,1.2,1.91,2.0,0,0.0,2,2,2.0,0.18181818181818182,1,0.2975206611570248,1,0,0.0,4.636363636363636,8,3.6694214876033056,8,0,8.0,1.909090909090909,7,2.776859504132231,7,0,0.0,8.727272727272727,7,2.0826446280991737,10,3,10.0,0.0,0,0.0,0,0,0.0,0.9090909090909092,5,1.487603305785124,5,0,0.0,3.545454545454545,9,2.975206611570248,9,0,2.0,1.909090909090909,7,2.776859504132231,7,0,0.0,6.363636363636363,14,5.256198347107437,16,2,2.0,17.366363636363637,21.729999999999997,8.009256198347106,32.05,10.32,10.32,0.0,0.0,0.0,0.0,0,0,0.3247607454545455,0.5953947,0.29523704132231404,0.5953947,0.0,0.5953947,216.54545454545453,31,12.29752066115703,225,194,225.0,0.22916666666666669,0.020833333333333336,0.53125,0.21875,0,0.11840719331225125,0.043722971546029735,-8.202084707727273,-0.5228463522727277,22.0,8.091759475124888,360.3031418698097,16.377415539536802,0.7493407824956092
474,2097,MIC,GdCo3,1.4,45,150,3,"Wallace, 1980",439.0,,,,GdCo3 (M),115.47930488293079,0.014066161695838414,-4.263983245652756,2,0.7905694150420949,0.7591472429689157,0.7506162703470459,0.7500489811920582,0.7500012701219063,36.25,37,13.875,64,27,27.0,50.25,31,11.625,58,27,58.0,83.51239625,98.316805,36.868801875,157.25,58.933195,58.933195,1722.5,182.0,68.25,1768.0,1586.0,1768.0,7.5,6,2.25,9,3,9.0,4.5,2,0.75,6,4,4.0,143.5,70,26.25,196,126,126.0,1.71,0.6799999999999999,0.25499999999999995,1.88,1.2,1.88,2.0,0,0.0,2,2,2.0,0.0,0,0.0,0,0,0.0,5.5,6,2.25,7,1,7.0,1.75,7,2.625,7,0,0.0,9.25,1,0.375,10,9,9.0,0.0,0,0.0,0,0,0.0,0.0,0,0.0,0,0,0.0,4.5,6,2.25,9,3,3.0,1.75,7,2.625,7,0,0.0,6.25,13,4.875,16,3,3.0,15.69625,21.805,8.176874999999999,32.05,10.245,10.245,0.0,0.0,0.0,0.0,0,0,1.1613534,1.5484712,0.5806766999999999,1.5484712,0.0,1.5484712,194.0,0,0.0,194,194,194.0,0.21621621621621623,0.0,0.5945945945945946,0.1891891891891892,0,0.10916851536569117,0.04093819326213419,,,,,,,
475,2102,MIC,GdFe3,1.0,50.4,150,0.18,"Goudy, 1976",186.0,,,,GdFe3,104.8495929677547,0.00044345890261884505,-7.720905426531298,2,0.7905694150420949,0.7591472429689157,0.7506162703470459,0.7500489811920582,0.7500012701219063,35.5,38,14.25,64,26,26.0,48.0,28,10.5,55,27,55.0,81.19624999999999,101.405,38.026875,157.25,55.845,55.845,1754.75,225.0,84.375,1811.0,1586.0,1811.0,6.75,5,1.875,8,3,8.0,4.5,2,0.75,6,4,4.0,148.0,64,24.0,196,132,132.0,1.6725,0.6300000000000001,0.23625000000000002,1.83,1.2,1.83,2.0,0,0.0,2,2,2.0,0.0,0,0.0,0,0,0.0,4.75,5,1.875,6,1,6.0,1.75,7,2.625,7,0,0.0,8.5,2,0.75,10,8,8.0,0.0,0,0.0,0,0,0.0,0.0,0,0.0,0,0,0.0,5.25,5,1.875,9,4,4.0,1.75,7,2.625,7,0,0.0,7.0,12,4.5,16,4,4.0,16.06,21.319999999999997,7.994999999999998,32.05,10.73,10.73,0.0,0.0,0.0,0.0,0,0,1.5829971,2.1106628,0.79149855,2.1106628,0.0,2.1106628,220.25,35,13.125,229,194,229.0,0.23529411764705882,0.0,0.5588235294117647,0.20588235294117646,0,0.09446106116086395,0.03542289793532398,,,,,,,
476,2105,MIC,Ho2Co7,1.1,36.7,50,5,"Goudy, 1976",186.0,,,,Ho2Co7 (M),126.9506724493058,1.5905185270431377,0.46406008070453536,2,0.8089010988089465,0.7837782292402525,0.7780737253644853,0.7777950461838657,0.7777780597292578,35.888888888888886,40,13.827160493827158,67,27,27.0,52.44444444444445,25,8.641975308641973,58,33,58.0,82.48811166666667,105.997125,36.64098148148148,164.93032,58.933195,58.933195,1763.3333333333333,21.0,7.259259259259301,1768.0,1747.0,1768.0,7.666666666666667,6,2.0740740740740735,9,3,9.0,4.444444444444445,2,0.6913580246913581,6,4,4.0,140.66666666666666,66,22.81481481481481,192,126,126.0,1.7355555555555555,0.6499999999999999,0.2246913580246913,1.88,1.23,1.88,2.0,0,0.0,2,2,2.0,0.0,0,0.0,0,0,0.0,5.444444444444445,7,2.419753086419753,7,0,7.0,2.444444444444444,11,3.8024691358024687,11,0,0.0,9.88888888888889,4,1.3827160493827162,13,9,9.0,0.0,0,0.0,0,0,0.0,0.0,0,0.0,0,0,0.0,2.3333333333333335,3,1.0370370370370368,3,0,3.0,0.6666666666666666,3,1.037037037037037,3,0,0.0,3.0,0,0.0,3,3,3.0,14.797962962955555,20.488333333299998,7.0823868312641975,30.7333333333,10.245,10.245,0.0,0.0,0.0,0.0,0,0,1.204366488888889,1.5484712,0.5352739950617285,1.5484712,0.0,1.5484712,194.0,0,0.0,194,194,194.0,0.20224719101123595,0.0,0.550561797752809,0.24719101123595502,0,0.10023800443234598,0.034650174371675155,,,,,,,
477,2113,MIC,Ho6Fe23,0.8,51.7,0,0.3,"Smith, 1983",612.0,,,,Ho6Fe23,138.0,,-4.258115543975452,2,0.8196458154486009,0.7977692511967758,0.7932949916491906,0.7931127632230371,0.7931035640372424,34.48275862068965,41,13.45541022592152,67,26,26.0,50.44827586206897,22,7.219976218787156,55,33,55.0,78.41437655172413,109.08532,35.79970073721759,164.93032,55.845,55.845,1797.7586206896553,64.0,21.00356718192618,1811.0,1747.0,1811.0,6.9655172413793105,5,1.6409036860879902,8,3,8.0,4.413793103448276,2,0.6563614744351962,6,4,4.0,144.41379310344828,60,19.69084423305589,192,132,132.0,1.7058620689655173,0.6000000000000001,0.19690844233055887,1.83,1.23,1.83,2.0,0,0.0,2,2,2.0,0.0,0,0.0,0,0,0.0,4.758620689655173,6,1.9690844233055884,6,0,6.0,2.2758620689655173,11,3.609988109393579,11,0,0.0,9.03448275862069,5,1.640903686087991,13,8,8.0,0.0,0,0.0,0,0,0.0,0.0,0,0.0,0,0,0.0,3.1724137931034484,4,1.3127229488703924,4,0,4.0,0.6206896551724138,3,0.9845422116527943,3,0,0.0,3.793103448275862,1,0.3281807372175981,4,3,4.0,14.868620689648274,20.0033333333,6.564708680131746,30.7333333333,10.73,10.73,0.0,0.0,0.0,0.0,0,0,1.6739739448275863,2.1106628,0.6926788737217597,2.1106628,0.0,2.1106628,221.75862068965517,35,11.486325802615932,229,194,229.0,0.2213740458015267,0.0,0.5267175572519084,0.25190839694656486,0,0.08606881472877181,0.0282461270691332,-7.721310226206897,-0.06460399448275995,29.0,8.778598663409529,430.14768279815115,14.832678717177625,0.8505405914136165
478,2116,MIC,HoCo3,1.2,36,100,6,"Wallace, 1980",439.0,,,,HoCo3,111.37292112710124,0.3239409457869936,-1.127194045891816,2,0.7905694150420949,0.7591472429689157,0.7506162703470459,0.7500489811920582,0.7500012701219063,37.0,40,15.0,67,27,27.0,51.75,25,9.375,58,33,58.0,85.43247625,105.997125,39.74892187499999,164.93032,58.933195,58.933195,1762.75,21.0,7.875,1768.0,1747.0,1768.0,7.5,6,2.25,9,3,9.0,4.5,2,0.75,6,4,4.0,142.5,66,24.75,192,126,126.0,1.7174999999999998,0.6499999999999999,0.24375000000000002,1.88,1.23,1.88,2.0,0,0.0,2,2,2.0,0.0,0,0.0,0,0,0.0,5.25,7,2.625,7,0,7.0,2.75,11,4.125,11,0,0.0,10.0,4,1.5,13,9,9.0,0.0,0,0.0,0,0,0.0,0.0,0,0.0,0,0,0.0,2.25,3,1.125,3,0,3.0,0.75,3,1.125,3,0,0.0,3.0,0,0.0,3,3,3.0,15.367083333324999,20.488333333299998,7.6831249999875,30.7333333333,10.245,10.245,0.0,0.0,0.0,0.0,0,0,1.1613534,1.5484712,0.5806766999999999,1.5484712,0.0,1.5484712,194.0,0,0.0,194,194,194.0,0.2,0.0,0.525,0.275,0,0.10023800443234598,0.037589251662129744,-6.668100170833333,-0.19108896958333213,12.0,9.880435751856162,172.2968083512068,14.358067362600567,0.8441841927656629
479,2123,MIC,HoFe3,1.0,44.6,150,0.63,"Goudy, 1976",186.0,,,,HoFe3,101.55854009299445,0.0030981086144711476,-5.7769634780567936,2,0.7905694150420949,0.7591472429689157,0.7506162703470459,0.7500489811920582,0.7500012701219063,36.25,41,15.375,67,26,26.0,49.5,22,8.25,55,33,55.0,83.11633,109.08532,40.906995,164.93032,55.845,55.845,1795.0,64.0,24.0,1811.0,1747.0,1811.0,6.75,5,1.875,8,3,8.0,4.5,2,0.75,6,4,4.0,147.0,60,22.5,192,132,132.0,1.6800000000000002,0.6000000000000001,0.22499999999999998,1.83,1.23,1.83,2.0,0,0.0,2,2,2.0,0.0,0,0.0,0,0,0.0,4.5,6,2.25,6,0,6.0,2.75,11,4.125,11,0,0.0,9.25,5,1.875,13,8,8.0,0.0,0,0.0,0,0,0.0,0.0,0,0.0,0,0,0.0,3.0,4,1.5,4,0,4.0,0.75,3,1.125,3,0,0.0,3.75,1,0.375,4,3,4.0,15.730833333324998,20.0033333333,7.501249999987499,30.7333333333,10.73,10.73,0.0,0.0,0.0,0.0,0,0,1.5829971,2.1106628,0.79149855,2.1106628,0.0,2.1106628,220.25,35,13.125,229,194,229.0,0.21621621621621623,0.0,0.4864864864864865,0.2972972972972973,0,0.08606881472877181,0.03227580552328943,-7.5832254325,-0.09383683375000018,12.0,9.137387470875991,181.25694408792523,15.104745340660436,0.8809012086990208
480,2124,MIC,Ca0.5La0.5Ni3,1.6,43.5,20,0.6,"Chen, 2000",1316.0,,,,La.5Ca.5Ni3,144.14111171142036,0.8093538448075364,-0.2115190721253602,3,0.770551750371122,0.7523077068508066,0.7500385762783648,0.7500007654787457,0.7500000024807257,30.625,37,6.59375,57,20,28.0,48.25,54,19.125,61,7,61.0,66.39298375,98.82747,18.128121562500002,138.90547,40.078,58.6934,1584.5,613.0,215.25,1728.0,1115.0,1728.0,8.125,8,2.8125,10,2,10.0,4.25,2,0.4375,6,4,4.0,140.875,83,25.3125,207,124,124.0,1.6949999999999998,0.9099999999999999,0.3225,1.91,1.0,1.91,2.0,0,0.0,2,2,2.0,0.0,0,0.0,0,0,0.0,6.125,8,2.8125,8,0,8.0,0.0,0,0.0,0,0,0.0,8.125,8,2.8125,10,2,10.0,0.0,0,0.0,0,0,0.0,0.0,0,0.0,0,0,0.0,2.625,9,1.59375,9,0,2.0,0.0,0,0.0,0,0,0.0,2.625,9,1.59375,9,0,2.0,17.0734375,27.450000000000003,10.13015625,37.77,10.32,10.32,0.0,0.0,0.0,0.0,0,0,0.44654602500000007,0.5953947,0.2232730125,0.5953947,0.0,0.5953947,221.125,31,6.78125,225,194,225.0,0.24615384615384617,0.0,0.7538461538461538,0.0,0,0.18700067524961217,0.06350550336033989,,,,,,,
481,2125,MIC,Ca1.5La0.5Mg1Ni9,1.9,35.4,20,0.7,"Chen, 2000",1316.0,,,,La.5Ca1.5MgNi9 (M),117.7918392937761,0.8930601560321649,-0.11310133639670059,4,0.7660323462854265,0.7515400453923001,0.7500219084898629,0.7500004053158046,0.7500000012618937,26.875,45,4.197916666666666,57,12,28.0,52.83333333333333,61,14.77777777777778,68,7,61.0,56.842944583333335,114.60047,9.61422690972222,138.90547,24.305,58.6934,1562.0,805.0,249.0,1728.0,923.0,1728.0,8.041666666666666,8,2.9375,10,2,10.0,4.0,3,0.16666666666666666,6,3,4.0,135.375,83,17.0625,207,124,124.0,1.7125,0.9099999999999999,0.29624999999999996,1.91,1.0,1.91,2.0,0,0.0,2,2,2.0,0.0,0,0.0,0,0,0.0,6.041666666666667,8,2.9375,8,0,8.0,0.0,0,0.0,0,0,0.0,8.041666666666666,8,2.9375,10,2,10.0,0.0,0,0.0,0,0,0.0,0.0,0,0.0,0,0,0.0,1.875,9,0.78125,9,0,2.0,0.0,0,0.0,0,0,0.0,1.875,9,0.78125,9,0,2.0,15.906145833333333,27.450000000000003,8.37921875,37.77,10.32,10.32,0.0,0.0,0.0,0.0,0,0,0.44654602500000007,0.5953947,0.2232730125,0.5953947,0.0,0.5953947,221.125,31,6.78125,225,194,225.0,0.2487046632124352,0.0,0.7512953367875647,0.0,0,0.18700067524961217,0.055872885552562444,,,,,,,
482,2159,MIC,Ca1La1Mg1Al0.3Ni6,1.9,30,20,0.4,"Chen, 2000",1295.0,,,Sloping plateau,LaCaMgNi6Al.3,94.71850086751328,0.4917069252333798,-0.7098724203978577,5,0.6722795282727133,0.6481610603893467,0.6452111039160051,0.6451622781075831,0.6451612935235232,28.05376344086021,45,6.2249971094924215,57,12,28.0,51.17204301075269,66,17.708405596022658,73,7,61.0,60.59605715913978,114.60047,16.840733944271012,138.90547,24.305,58.6934,1492.37,805.0,304.0387096774194,1728.0,923.0,1728.0,7.623655913978494,11,3.413111342351717,13,2,10.0,4.075268817204301,3,0.4139206844721932,6,3,4.0,140.247311827957,86,22.206035379812697,207,121,124.0,1.6508602150537632,0.9099999999999999,0.33437391605966005,1.91,1.0,1.91,1.9999999999999998,0,2.2204460492503128e-16,2,2,2.0,0.03225806451612903,1,0.06243496357960457,1,0,0.0,5.268817204301075,8,3.5241068331599026,8,0,8.0,0.0,0,0.0,0,0,0.0,7.301075268817204,8,3.482483524106833,10,2,10.0,0.0,0,0.0,0,0,0.0,0.16129032258064516,5,0.31217481789802287,5,0,0.0,2.258064516129032,9,1.4498785986819283,9,0,2.0,0.0,0,0.0,0,0,0.0,2.419354838709677,9,1.581685744016649,9,0,2.0,17.6797311827957,27.450000000000003,9.573829344432882,37.77,10.32,10.32,0.0,0.0,0.0,0.0,0,0,0.38412561290322583,0.5953947,0.27260527367325704,0.5953947,0.0,0.5953947,218.33333333333331,31,10.465949820788541,225,194,225.0,0.2739322533136966,0.004418262150220913,0.7216494845360825,0.0,0,0.18700067524961217,0.06186958295714329,,,,,,,
483,2160,MIC,CaLaMg(AlNi2)3,1.8,30,20,0.4,"Chen, 2000",1316.0,,,Sloping plateau,LaCaMgNi6Al3,94.71850086751328,0.4917069252333798,-0.7098724203978577,5,0.5773502691896257,0.522152213004856,0.503124290738802,0.5005569366658308,0.5000488091591372,24.666666666666664,45,8.722222222222223,57,12,28.0,56.08333333333333,66,15.361111111111112,73,7,61.0,53.03279048333333,114.60047,19.972722769444445,138.90547,24.305,58.6934,1366.6175,805.0,361.3825,1728.0,923.0,1728.0,8.833333333333332,11,3.2500000000000004,13,2,10.0,3.833333333333333,3,0.5555555555555557,6,3,4.0,135.91666666666666,86,19.374999999999993,207,121,124.0,1.6416666666666666,0.9099999999999999,0.26833333333333326,1.91,1.0,1.91,2.0,0,0.0,2,2,2.0,0.25,1,0.375,1,0,0.0,4.083333333333333,8,3.9166666666666665,8,0,8.0,0.0,0,0.0,0,0,0.0,6.333333333333333,8,3.6666666666666665,10,2,10.0,0.0,0,0.0,0,0,0.0,1.25,5,1.875,5,0,0.0,1.75,9,1.4583333333333333,9,0,2.0,0.0,0,0.0,0,0,0.0,3.0,9,2.0,9,0,2.0,17.409791666666667,27.450000000000003,7.5546875,37.77,10.32,10.32,0.0,0.0,0.0,0.0,0,0,0.29769735,0.5953947,0.29769734999999997,0.5953947,0.0,0.5953947,219.83333333333331,31,8.611111111111123,225,194,225.0,0.31578947368421056,0.03947368421052632,0.6447368421052632,0.0,0,0.18700067524961217,0.04869266508561982,,,,,,,
484,2161,MIC,Ca1La1Mg1Mn0.3Ni6,1.8,32.3,20,1,"Chen, 2000",1295.0,,,,LaCaMgNi6Mn.3,110.18250042640285,1.248875710966134,0.22224371535614745,5,0.6722795282727133,0.6481610603893467,0.6452111039160051,0.6451622781075831,0.6451612935235232,28.44086021505376,45,6.141750491386285,57,12,28.0,50.494623655913976,61,17.417042432651172,68,7,61.0,61.49787994623655,114.60047,16.64679355994912,138.90547,24.305,58.6934,1511.2580645161288,805.0,280.1664932362123,1728.0,923.0,1728.0,7.43010752688172,8,3.315990287894554,10,2,10.0,4.10752688172043,3,0.4069834662966816,6,3,4.0,140.8279569892473,83,21.83142559833506,207,124,124.0,1.6489247311827955,0.9099999999999999,0.33687131460284425,1.91,1.0,1.91,1.9999999999999998,0,2.2204460492503128e-16,2,2,2.0,0.0,0,0.0,0,0,0.0,5.43010752688172,8,3.315990287894554,8,0,8.0,0.0,0,0.0,0,0,0.0,7.43010752688172,8,3.315990287894554,10,2,10.0,0.0,0,0.0,0,0,0.0,0.0,0,0.0,0,0,0.0,2.419354838709677,9,1.581685744016649,9,0,2.0,0.0,0,0.0,0,0,0.0,2.419354838709677,9,1.581685744016649,9,0,2.0,17.48642751205054,27.450000000000003,9.698541390074922,37.77,10.32,10.32,0.0,0.0,0.0,0.0,0,0,0.38413561679644054,0.5953947,0.27259236542394777,0.5953947,0.0,0.5953947,218.0752688172043,31,10.424326511735465,225,194,225.0,0.2691751085383502,0.0,0.7308248914616498,0.0,0,0.18700067524961217,0.06201010167228801,,,,,,,
485,2162,MIC,CaLaMg(MnNi2)3,1.8,32.3,20,1.3,"Chen, 2000",1316.0,,,,LaCaMgNi6Mn3,112.36383863710363,1.6235384242559734,0.48460797982363807,5,0.5773502691896257,0.522152213004856,0.503124290738802,0.5005569366658308,0.5000488091591372,27.666666666666664,45,5.222222222222222,57,12,28.0,50.83333333333333,61,13.611111111111114,68,7,61.0,60.021917083333335,114.60047,13.147258819444446,138.90547,24.305,58.6934,1513.0,805.0,218.0,1728.0,923.0,1728.0,7.333333333333333,8,2.666666666666667,10,2,10.0,4.083333333333333,3,0.3194444444444442,6,3,4.0,140.41666666666666,83,17.124999999999993,207,124,124.0,1.6266666666666665,0.9099999999999999,0.28333333333333327,1.91,1.0,1.91,2.0,0,0.0,2,2,2.0,0.0,0,0.0,0,0,0.0,5.333333333333333,8,2.666666666666667,8,0,8.0,0.0,0,0.0,0,0,0.0,7.333333333333333,8,2.666666666666667,10,2,10.0,0.0,0,0.0,0,0,0.0,0.0,0,0.0,0,0,0.0,3.0,9,2.0,9,0,2.0,0.0,0,0.0,0,0,0.0,3.0,9,2.0,9,0,2.0,15.911688218391667,27.450000000000003,8.3037392241375,37.77,10.32,10.32,0.0,0.0,0.0,0.0,0,0,0.29777488017241377,0.5953947,0.29761981982758623,0.5953947,0.0,0.5953947,217.83333333333331,31,8.361111111111114,225,194,225.0,0.27272727272727276,0.0,0.7272727272727273,0.0,0,0.18700067524961217,0.04953665561845783,,,,,,,
487,2164,MIC,CaLaMgNi9,1.8,33,20,2.5,"Chen, 2000",1316.0,,,,LaCaMgNi9,120.1885433078236,3.1372633474265217,1.1433508744980816,4,0.7637626158259734,0.7510273985446881,0.750007620634648,0.7500000672027114,0.7500000000645294,28.416666666666664,45,4.763888888888887,57,12,28.0,53.08333333333333,61,14.361111111111114,68,7,61.0,60.96075583333333,114.60047,12.990785694444444,138.90547,24.305,58.6934,1565.25,805.0,244.125,1728.0,923.0,1728.0,8.083333333333334,8,2.8749999999999996,10,2,10.0,4.083333333333333,3,0.3194444444444442,6,3,4.0,136.66666666666666,83,18.999999999999993,207,124,124.0,1.7166666666666666,0.9099999999999999,0.29,1.91,1.0,1.91,2.0,0,0.0,2,2,2.0,0.0,0,0.0,0,0,0.0,6.083333333333333,8,2.875,8,0,8.0,0.0,0,0.0,0,0,0.0,8.083333333333334,8,2.8749999999999996,10,2,10.0,0.0,0,0.0,0,0,0.0,0.0,0,0.0,0,0,0.0,2.25,9,1.125,9,0,2.0,0.0,0,0.0,0,0,0.0,2.25,9,1.125,9,0,2.0,15.869791666666668,27.450000000000003,8.3246875,37.77,10.32,10.32,0.0,0.0,0.0,0.0,0,0,0.44654602500000007,0.5953947,0.2232730125,0.5953947,0.0,0.5953947,219.83333333333331,31,8.611111111111123,225,194,225.0,0.24742268041237117,0.0,0.752577319587629,0.0,0,0.18700067524961217,0.05356025277161473,,,,,,,
488,2168,MIC,La(MgCu)2,2.4,64.2,170,0.4,"Kadir, 1999",1305.0,,,,LaMg2Cu2,137.25375268883516,8.351376601376987e-05,-9.390499077255425,3,0.6000000000000001,0.5142563181316472,0.46090632396042813,0.4418818424353128,0.4287303134918266,27.800000000000004,45,12.64,57,12,20.5,55.400000000000006,55,16.959999999999997,68,13,66.0,62.92149400000001,114.60047,30.8931952,138.90547,24.305,43.9255,1150.9080000000001,434.77,182.32639999999998,1357.77,923.0,1140.385,5.800000000000001,9,4.16,11,2,6.5,4.0,3,0.8,6,3,3.5,150.60000000000002,75,22.560000000000013,207,132,136.5,1.504,0.7999999999999998,0.31679999999999997,1.9,1.1,1.605,1.6,1,0.48,2,1,1.5,0.0,0,0.0,0,0,0.0,4.2,10,4.640000000000001,10,0,5.0,0.0,0,0.0,0,0,0.0,5.800000000000001,9,4.16,11,2,6.5,0.4,1,0.48000000000000004,1,0,0.5,0.0,0,0.0,0,0,0.0,1.8,9,2.8800000000000003,9,0,0.0,0.0,0,0.0,0,0,0.0,2.2,9,2.72,9,0,0.5,20.9635,25.8275,7.9148000000000005,36.8975,11.07,16.98,0.0,0.0,0.0,0.0,0,0,0.0,0.0,0.0,0.0,0.0,0.0,206.4,31,14.880000000000003,225,194,209.5,0.27586206896551724,0.0,0.7241379310344827,0.0,0,0.14785621103378854,0.05208196807549906,,,,,,,
489,2178,MIC,Lu6Fe23,0.6,39.7,0,2,"Smith, 1983",612.0,,,,Lu6Fe23,151.10432338559397,8.66205582415345,2.158952087490376,2,0.8196458154486009,0.7977692511967758,0.7932949916491906,0.7931127632230371,0.7931035640372424,35.310344827586206,45,14.768133174791915,71,26,26.0,52.103448275862064,14,4.594530321046376,55,41,55.0,80.49088965517242,119.12180000000001,39.093480142687284,174.9668,55.845,55.845,1836.8620689655172,125.0,41.02259215219975,1936.0,1811.0,1811.0,6.9655172413793105,5,1.6409036860879902,8,3,8.0,4.413793103448276,2,0.6563614744351962,6,4,4.0,143.3793103448276,55,18.049940546967896,187,132,132.0,1.7141379310344829,0.56,0.18378121284185495,1.83,1.27,1.83,2.0,0,0.0,2,2,2.0,0.0,0,0.0,0,0,0.0,4.9655172413793105,5,1.6409036860879902,6,1,6.0,2.896551724137931,14,4.594530321046373,14,0,0.0,9.862068965517242,9,2.9536266349583835,17,8,8.0,0.0,0,0.0,0,0,0.0,0.0,0,0.0,0,0,0.0,5.0344827586206895,5,1.6409036860879902,9,4,4.0,0.0,0,0.0,0,0,0.0,5.0344827586206895,5,1.6409036860879902,9,4,4.0,14.48206896551724,18.134999999999998,5.95155766944114,28.865,10.73,10.73,0.0,0.0,0.0,0.0,0,0,1.6744388620689656,2.1084157,0.6919414187871582,2.1106628,0.0022471,2.1106628,221.75862068965517,35,11.486325802615932,229,194,229.0,0.20279720279720279,0.0,0.5034965034965034,0.2937062937062937,0,0.0754054852397893,0.024746627736244763,-7.75394241,-0.10803472275862128,29.0,9.197969758447556,421.4073071454293,14.531286453290665,0.8496577176059635
490,2179,MIC,LuCo3,1.0,32,20,5.9,"Kierstead, 1984",571.0,,,,LuCo3 (M),123.91636961228092,7.353172723549895,1.9951318831530584,2,0.7905694150420949,0.7591472429689157,0.7506162703470459,0.7500489811920582,0.7500012701219063,38.0,44,16.5,71,27,27.0,53.75,17,6.375,58,41,58.0,87.94159625,116.03360500000001,43.512601875,174.9668,58.933195,58.933195,1810.0,168.0,63.0,1936.0,1768.0,1768.0,7.5,6,2.25,9,3,9.0,4.5,2,0.75,6,4,4.0,141.25,61,22.875,187,126,126.0,1.7275,0.6099999999999999,0.2287499999999999,1.88,1.27,1.88,2.0,0,0.0,2,2,2.0,0.0,0,0.0,0,0,0.0,5.5,6,2.25,7,1,7.0,3.5,14,5.25,14,0,0.0,11.0,8,3.0,17,9,9.0,0.0,0,0.0,0,0,0.0,0.0,0,0.0,0,0,0.0,4.5,6,2.25,9,3,3.0,0.0,0,0.0,0,0,0.0,4.5,6,2.25,9,3,3.0,14.899999999999999,18.619999999999997,6.9825,28.865,10.245,10.245,0.0,0.0,0.0,0.0,0,0,1.161915175,1.5462241,0.5798340375,1.5484712,0.0022471,1.5484712,194.0,0,0.0,194,194,194.0,0.18181818181818182,0.0,0.5,0.3181818181818182,0,0.08882927925662121,0.03331097972123295,,,,,,,
